Repository: simoncarrignon/bronze-age-ssr

# Folder with script and data for paper "A partial prehistory of the Southwest Silk Road: Archaeometallurgical data from the sub-Himalayan corridor."

List of files and folders:

- `data/`
  + `data/DATA isotopie_Pryce_V13092022.csv` Frozen verison used in `scriptMeetingWednesday16.Rmd`
  + `data/DATA isotopie_Pryce_V4.2.1.csv` Last version of the dataset
  + `data/*.RDS` RDS of the object as used for final publication
  + `data/RG_table_s1.csv` table with elemental compition from [Radivojević & Grujić (2017)](https://academic.oup.com/comnet/article/6/1/106/4030792)

File: data/RG_table_s1.csv (part 1 of 3)
LABEL analytical,relative period,absolute period,cultural attribution,Site,Sample label,Geo Latitude,Geo Longitude,Type of site/context,Region,Artefact type,Axe type,Category,Base,As (ppm),Sb (ppm),Co (ppm),Ni (ppm),Ag (ppm),Au (ppm),Se (ppm),As (ppm),Sb (ppm),Co (ppm),Ni (ppm),Ag (ppm),Au (ppm),Se (ppm),Chemical cluster,
MA-110618,EN,6200-5500 BC,Transitional Phase/Early Neolithic,Lepenski Vir,Lepenski Vir 1,"44Â°33'29.81""N","22Â° 0'15.41""E",settlement,SRB,copper mineral,unk,copper mineral,copper,34,1.05,2.92,57,0.8,0.087,1,-2.3596825,1.2438237,-0.4240782,-0.0702902,-0.1838519,0.6567728,-0.1728367,2,0
MA-110615,EN,6200-5500 BC,Late Mesolithic/Transitional Phase,Vlasac,Vlasac 2a,"44Â°28'12.26""N","22Â° 7'9.55""E",settlement,SRB,copper mineral,unk,copper mineral,copper,64,3.5,19.9,270,4.5,0.15,1.1,-1.6198335,1.4925764,0.3509386,-0.2453772,-0.0530568,-0.2609867,-0.3150804,2,0
MA-110612,EN,6200-5500 BC,Starcevo culture,Jariciste,Kolubara Jariciste S16,"44Â°27'39.96""N","20Â°13'7.37""E",settlement,SRB,copper mineral,unk,copper mineral,copper,9.7,1.97,15.8,490,6,0.018,4,-2.1822721,0.8974284,0.4564086,0.7409966,0.3295726,-0.4629842,-0.698258,2,0
MA-110626,LN,5500-5000 BC,Vinca culture,Belovode,Belovode 9,"44Â°18'42.34""N","21Â°24'27.09""E",settlement,SRB,malachite bead,unk,mineral ornament,copper,370,9.1,3,150,3,0.175,2,-0.9867488,1.989853,-0.4208487,-0.0393443,-0.1746615,0.2745689,-0.4067087,2,1
MA-110625,LN,5500-5000 BC,Vinca culture,Belovode,Belovode 10,"44Â°18'42.34""N","21Â°24'27.09""E",settlement,SRB,malachite bead,unk,mineral ornament,copper,18.6,0.4,2.6,130,1,0.03,2,-2.6992803,0.9710522,-0.2583929,0.4625825,-0.3147166,0.5146335,-0.5606604,2,1
MA-110630,LN,5500-5000 BC,Vinca culture,Belovode,Belovode M35,"44Â°18'42.34""N","21Â°24'27.09""E",settlement,SRB,copper mineral,unk,copper mineral,copper,1180,21.5,5.8,150,2.9,0.03,360,-0.0638353,2.2512085,0.428003,1.8484795,0.2880009,1.0513351,-0.762045,2,1
MA-140911,LN,5500-5000 BC,Vinca culture,Belovode,B155/13,"44Â°18'42.34""N","21Â°24'27.09""E",settlement,SRB,Copper mineral,unk,copper mineral,copper,534,12.21,4,61,1,0.031,0.78,-1.6327587,2.6355656,-0.6606938,0.1949739,0.0872016,0.3141348,-0.0155026,2,1
MA-140912,LN,5500-5000 BC,Vinca culture,Belovode,B350/13,"44Â°18'42.34""N","21Â°24'27.09""E",settlement,SRB,Copper mineral,unk,copper mineral,copper,252,12.1,0.62,41,1,0.271,1,-1.177504,1.8977858,-1.2235553,-0.3593,-0.0136984,0.8383577,-0.1869308,2,1
MA-140913,LN,5500-5000 BC,Vinca culture,Belovode,B385/13,"44Â°18'42.34""N","21Â°24'27.09""E",settlement,SRB,Copper mineral,unk,copper mineral,copper,30.5,1.37,2.98,100,2,0.014,0.97,-2.524719,1.3640999,-0.5186839,0.5575674,-0.0529408,0.0311223,-0.2719034,2,1
MA-140921,LN,5500-5000 BC,Vinca culture,Plocnik,P55/13,"43Â°12'35.72""N","21Â°21'50.42""E",settlement,SRB,copper mineral,unk,copper mineral,copper,513,25.1,3.3,121,2,0.948,2.9,-0.3922835,2.0404962,-0.3347221,-0.5542007,0.0461289,0.6522995,-0.3892326,2,0
MA-140922,LN,5500-5000 BC,Vinca culture,Plocnik,P121/13,"43Â°12'35.72""N","21Â°21'50.42""E",settlement,SRB,copper mineral,unk,copper mineral,copper,228,12.28,25,214,11.7,1.34,2,-0.4073913,1.5919522,0.498205,-0.7112702,-0.1309857,-0.16996,-0.1343683,2,0
MA-110628,EC,5000-4600 BC,Vinca culture,Belovode,Belovode 12,"44Â°18'42.34""N","21Â°24'27.09""E",settlement,SRB,malachite bead,unk,mineral ornament,copper,19.3,3.3,38,370,4,0.062,4,-1.8284102,1.1631102,0.7901102,0.2764457,0.3720847,-0.2277784,-0.500731,2,1
MA-110607,EC,5000-4600 BC,Vinca culture,Belovode,Belovode 18,"44Â°18'42.34""N","21Â°24'27.09""E",settlement,SRB,copper mineral,unk,copper mineral,copper,51,1.25,11.5,103,2,0.021,3,-2.2280188,1.4737908,0.1975131,0.6773264,-0.0808352,0.2121897,-0.1937769,2,1
MA-110614,EC,5000-4600 BC,Vinca culture,Belovode,Belovode 34a,"44Â°18'42.34""N","21Â°24'27.09""E",settlement,SRB,copper mineral,unk,copper mineral,copper,25,2.83,6.1,250,2,0.075,3,-1.885795,1.1638738,0.0495273,0.1943458,0.1965171,0.1957441,-0.647697,2,1
MA-110629,EC,5000-4600 BC,Vinca culture,Belovode,Belovode M3,"44Â°18'42.34""N","21Â°24'27.09""E",settlement,SRB,copper mineral,unk,copper mineral,copper,111,15.2,26.4,250,14,0.095,3,-0.9233863,1.6703421,0.4184853,0.2190857,0.2941325,-0.5450905,-0.1962374,2,1
MA-110610,EC,5000-4600 BC,Vinca culture,Belovode,Belovode M6,"44Â°18'42.34""N","21Â°24'27.09""E",settlement,SRB,copper metal droplet,unk,production,copper,9.4,1.83,0.68,40,58,0.089,270,-0.4932684,-0.5039664,-0.2479463,1.8091074,-0.0144429,0.6158053,-0.3594616,2,1
MA-110620,EC,5000-4600 BC,Vinca culture,Belovode,Belovode M14,"44Â°18'42.34""N","21Â°24'27.09""E",settlement,SRB,copper metal droplet,unk,production,copper,7.1,1.21,0.68,21,0.7,0.02,43,-2.1602479,0.4070915,-0.5740239,1.4194755,0.4413751,1.5029049,-0.3866181,2,1
MA-071498,EC,5000-4600 BC,Vinca culture,Belovode,Belovode M21,"44Â°18'42.34""N","21Â°24'27.09""E",settlement,SRB,copper slag,unk,production,copper,1.1,0.3,9.3,65,9.7,0.03,1.6,-2.8688951,-0.2515649,0.1503802,0.5059679,0.0536007,-0.3067293,0.0727092,2,1
MA-071499,EC,5000-4600 BC,Vinca culture,Belovode,Belovode M22,"44Â°18'42.34""N","21Â°24'27.09""E",settlement,SRB,copper slag,unk,production,copper,1.6,0.2,5.4,22,6,0.0001,1.3,-4.1826946,0.5653323,-0.4976671,2.3511259,0.2815798,-0.6435602,0.4455076,2,1
MA-114275,EC,5000-4600 BC,Vinca culture,Plocnik,Plocnik 145,"43Â°12'35.72""N","21Â°21'50.42""E",settlement,SRB,copper chisel,unk,metal implement,copper,2,0.19,10.4,27,5.3,0.067,2.6,-2.7336416,-0.200734,0.2805249,0.3912709,-0.1724797,0.2642755,0.3211064,2,1
MA-103710,EC,5000-4600 BC,Vinca culture,Gomolava,Gomolava 213,"44Â°53'21.99""N","19Â°45'56.50""E",settlement,SRB,malachite bead,unk,mineral ornament,copper,45.7,0.64,18.9,120,1,0.05,3,-2.3650351,1.394974,0.5267862,0.3246732,-0.2363015,0.4994579,-0.2702444,2,0
L  355,EC,5000-4600 BC,Vinca culture,Plocnik,Plocnik 217,"43Â°12'35.72""N","21Â°21'50.42""E",settlement,SRB,copper ingot,unk,metal implement,copper,1,5.0,2.0,43.3,0.0001,30.4,0.0001,-4.8966349,1.9,-1.6,-5.4,1.2,2.0,-0.3,2,1
MA-110617,EC,5000-4600 BC,Vinca culture,Belovode,Belovode 131,"44Â°18'42.34""N","21Â°24'27.09""E",settlement,SRB,copper slag,unk,production,copper,5.4,0.91,450,130,2.3,0.016,2.4,-2.9021367,1.0639445,1.610456,0.4662065,0.5514748,-0.3471752,0.2151633,2,1
MA-140908,EC,5000-4600 BC,Vinca culture,Belovode,B108/13,"44Â°18'42.34""N","21Â°24'27.09""E",settlement,SRB,Copper mineral,unk,copper mineral,copper,46.6,8.66,65,340,3.1,0.071,2,-1.6613014,1.7210701,0.7924716,-0.0038942,0.5244426,-0.3407566,-0.3265446,2,1
MA-140916,EC,5000-4600 BC,Vinca culture,Belovode,Bf43/13,"44Â°18'42.34""N","21Â°24'27.09""E",settlement,SRB,Metal?,unk,production,copper,50.8,0.86,1.94,20,36.2,0.085,26.8,-0.947356,0.3300968,-0.2144936,1.2548279,-0.6129649,0.421667,0.2610401,2,1
MA-140919,EC,5000-4600 BC,Vinca culture,Plocnik,P13/13,"43Â°12'35.72""N","21Â°21'50.42""E",settlement,SRB,metal wire?,unk,metal implement,copper,38,7.3,64,1600,30,0.7,53,-0.193716,0.6987383,1.5582075,0.2608668,0.2128236,-0.3199225,-1.0322039,2,1
MA-140920,EC,5000-4600 BC,Vinca culture,Plocnik,P14/13,"43Â°12'35.72""N","21Â°21'50.42""E",settlement,SRB,malachite,unk,copper mineral,copper,3360,172,48.7,303,21.3,0.02,20.1,0.2200238,3.1234542,0.5970399,1.2373054,0.5487637,-0.5929636,-0.2095037,9,1
L  354,EC,5000-4600 BC,Vinca culture,Plocnik,Plocnik 216,"43Â°12'35.72""N","21Â°21'50.42""E",settlement,SRB,copper chisel,unk,metal implement,copper,1,1,7.4,29.1,0.0001,0.1,0.0001,-6.417388,2.4518573,-1.3,-3.6,1.2,1.4,0.1,2,1
MA-103708,EC,5000-4600 BC,Vinca culture,Plocnik,Plocnik 207,"43Â°12'35.72""N","21Â°21'50.42""E",settlement,SRB,malachite bead,unk,mineral ornament,copper,45.6,6.6,13.9,120,2,0.02,2,-2.0003146,1.7326199,0.0656246,0.4944301,0.4976392,-0.0380247,-0.1773499,2,1
MA-103709,EC,5000-4600 BC,Vinca culture,Plocnik,Plocnik 43,"43Â°12'35.72""N","21Â°21'50.42""E",settlement,SRB,malachite bead,unk,mineral ornament,copper,1.65,0.17,151,110,1,0.03,6.4,-3.2465414,0.2944313,1.5512217,0.5270267,0.2754923,0.3738031,-0.0995098,2,1
MA-114274,EC,5000-4600 BC,Vinca culture,Plocnik,Plocnik 143,"43Â°12'35.72""N","21Â°21'50.42""E",settlement,SRB,copper chisel,unk,metal implement,copper,3,0.68,8,83,7.9,0.3,6.3,-1.8396189,-0.2218398,0.3846306,0.0967112,0.0118363,0.2779395,-0.187487,2,1
MA-110622,EC,5000-4600 BC,Vinca culture,Vinca,Vinca 79,"44Â°49'57.91""N","20Â°33'0.76""E",settlement,SRB,copper slag,unk,production,copper,12.2,2.74,62,51,3.9,0.037,2.5,-2.1636429,1.0689832,0.7116306,0.3773633,0.5075962,-0.1022138,0.3666929,2,1
MA-110627,EC,5000-4600 BC,Vinca culture,Vinca,Vinca 87,"44Â°49'57.91""N","20Â°33'0.76""E",settlement,SRB,malachite bead,unk,mineral ornament,copper,2.7,4.2,13.6,130,6,0.014,3,-2.3374081,0.5739263,0.1617715,0.7351749,0.893242,-0.4239431,-0.2026846,2,1
MA-110616,EC,5000-4600 BC,Vinca culture,Vinca,Vinca 91,"44Â°49'57.91""N","20Â°33'0.76""E",settlement,SRB,copper slag,unk,production,copper,16.3,3.7,860,320,2.6,0.04,4.3,-2.1404295,1.5124706,1.9414849,0.2409866,0.7495296,-0.4102688,-0.0566626,2,1
MA-110624,EC,5000-4600 BC,Vinca culture,Vinca,Vinca 85,"44Â°49'57.91""N","20Â°33'0.76""E",settlement,SRB,malachite bead,unk,mineral ornament,copper,22.5,1.59,4.8,280,1,0.046,4,-2.1975041,1.1794491,0.0481686,0.3867061,0.1348626,0.4394534,-0.8258595,2,1
MA-110621,EC,5000-4600 BC,Vinca culture,Vinca,Vinca 99,"44Â°49'57.91""N","20Â°33'0.76""E",settlement,SRB,copper mineral,unk,copper mineral,copper,14.9,1.03,740,166,2,0.017,0.5,-3.0369162,1.6428489,1.5633543,0.0223764,0.3305591,-0.6697808,0.3501322,2,1
HDM 1403,EC,5000-4600 BC,Vinca culture,Medvednjak,HDM 1403,"44Â°22'4.00""N","20Â°28'6.00""E",settlement,SRB,malachite bead,unk,mineral ornament,copper,70,0.8,6.8,60,551,0.36,429,0.3914022,-0.3227018,0.8399492,1.680241,-0.9250049,0.073626,0.0232936,8,0
HDM 1404,EC,5000-4600 BC,Vinca culture,Medvednjak,HDM 1404,"44Â°22'4.00""N","20Â°28'6.00""E",settlement,SRB,malachite bead,unk,mineral ornament,copper,6,2,270,103,2,0.32,2.6,-2.0923187,0.7737523,1.5199661,-0.4879053,0.5643038,0.1183654,0.1899864,2,0
HDM 1481,EC,5000-4600 BC,Vinca culture,Selevac,HDM 1481,"44Â°29'43.00""N","20Â°52'25.00""E",settlement,SRB,malachite,unk,copper mineral,copper,16.5,1.7,173,16,0.9,0.02,0.4,-3.0187999,1.6481765,0.7368551,-0.0071335,0.4972559,0.0318186,0.9906172,2,1
HDM 1482,EC,5000-4600 BC,Vinca culture,Selevac,HDM 1482,"44Â°29'43.00""N","20Â°52'25.00""E",settlement,SRB,malachite,unk,copper mineral,copper,24,2.7,6.1,208,1.3,0.27,0.3,-2.1479847,1.2731733,-0.2317185,-0.8498169,0.0365983,0.0472786,-0.4155225,2,1
HDM 1483,EC,5000-4600 BC,Vinca culture,Selevac,HDM 1483,"44Â°29'43.00""N","20Â°52'25.00""E",settlement,SRB,copper prill,unk,production,copper,2,0.5,56,36,3.1,0.67,0.8,-2.4610524,-0.0031668,0.8242824,-0.8456329,0.0970566,0.2055165,0.4884652,2,1
HDM 1484,EC,5000-4600 BC,Vinca culture,Selevac,HDM 1484,"44Â°29'43.00""N","20Â°52'25.00""E",settlement,SRB,malachite,unk,copper mineral,copper,15,1,13,53,0.6,0.19,0.6,-2.5636269,1.0940372,0.1227902,-0.5787811,0.0364161,0.5837567,0.0568986,2,1
HDM 1485,EC,5000-4600 BC,Vinca culture,Selevac,HDM 1485,"44Â°29'43.00""N","20Â°52'25.00""E",settlement,SRB,malachite,unk,copper mineral,copper,43,3.2,54,115,0.8,0.132,0.4,-2.3099664,1.7984888,0.5259357,-0.6546239,0.2480165,0.0758434,0.0636034,2,1
HDM 1486,EC,5000-4600 BC,Vinca culture,Selevac,HDM 1486,"44Â°29'43.00""N","20Â°52'25.00""E",settlement,SRB,malachite,unk,copper mineral,copper,14,0.6,790,40,1,0.02,0.6,-3.2324876,1.5676262,1.5560266,0.0335238,0.2744561,-0.1404903,0.811748,2,1
HDM 1487,EC,5000-4600 BC,Vinca culture,Selevac,HDM 1487,"44Â°29'43.00""N","20Â°52'25.00""E",settlement,SRB,malachite,unk,copper mineral,copper,77,1.1,0.8,8,4.5,0.02,43,-1.4193048,0.856361,-0.6470194,1.7295683,-0.2985098,1.1938756,0.255149,2,1
HDM 1488,EC,5000-4600 BC,Vinca culture,Selevac,HDM 1488,"44Â°29'43.00""N","20Â°52'25.00""E",settlement,SRB,malachite,unk,copper mineral,copper,6.2,0.3,6.1,29,0.2,0.011,0.3,-3.8604405,1.16615,-0.3639628,0.1365771,0.0877785,0.6321607,0.1340179,2,1
HDM 1489,EC,5000-4600 BC,Vinca culture,Selevac,HDM 1489,"44Â°29'43.00""N","20Â°52'25.00""E",settlement,SRB,malachite,unk,copper mineral,copper,60,2.8,7.8,196,0.9,0.43,0.4,-1.9246137,1.5672341,-0.0790995,-0.9378535,-0.1153731,0.2963569,-0.4062425,2,1
HDM 1490,EC,5000-4600 BC,Vinca culture,Selevac,HDM 1490,"44Â°29'43.00""N","20Â°52'25.00""E",settlement,SRB,malachite,unk,copper mineral,copper,7.3,1.1,215,71,1.1,0.054,3.4,-2.6111965,1.021756,1.3932388,0.1584848,0.5227018,0.2619142,0.2316995,2,1
HDM 1491,EC,5000-4600 BC,Vinca culture,Selevac,HDM 1491,"44Â°29'43.00""N","20Â°52'25.00""E",settlement,SRB,malachite,unk,copper mineral,copper,38,0.8,8.6,48,0.5,0.027,0.9,-2.803045,1.5706465,-0.0875243,0.2060127,-0.0888559,0.5848924,0.0187745,2,1
HDM 1492,EC,5000-4600 BC,Vinca culture,Selevac,HDM 1492,"44Â°29'43.00""N","20Â°52'25.00""E",settlement,SRB,malachite,unk,copper mineral,copper,10,0.3,45,70,0.6,0.058,0.3,-3.3077105,1.145098,0.5553755,-0.4105024,-0.1470499,0.203527,0.1835841,2,1
HDM 1493,EC,5000-4600 BC,Vinca culture,Selevac,HDM 1493,"44Â°29'43.00""N","20Â°52'25.00""E",settlement,SRB,malachite,unk,copper mineral,copper,17,2.6,4.9,46,6.1,0.37,1.8,-1.4960324,0.6035313,-0.1747673,-0.2661461,0.0097092,0.2462215,0.1122069,2,1
HDM 1494,EC,5000-4600 BC,Vinca culture,Selevac,HDM 1494,"44Â°29'43.00""N","20Â°52'25.00""E",settlement,SRB,copper prill,unk,production,copper,1.1,0.3,61,108,5.8,0.019,1.9,-3.1216682,0.0601166,0.9164732,0.5345117,0.2708698,-0.4279466,0.0764025,2,1
HDM 1495,EC,5000-4600 BC,Vinca culture,Selevac,HDM 1495,"44Â°29'43.00""N","20Â°52'25.00""E",settlement,SRB,malachite,unk,copper mineral,copper,95,2.8,110,149,1.3,0.43,0.5,-1.8552137,1.8607538,0.9227634,-0.940817,-0.0606751,0.0572635,0.0986564,2,1
HDM 1969,EC,5000-4600 BC,Hamangia II,Durankulak,HDM 1969,"43Â°41'13.71""N","28Â°31'51.97""E",cemetery,BSC,malachite bead,unk,mineral ornament,copper,7.2,1.32,1.5,13,0.7,0.026,0.5,-2.944248,0.8943642,-0.9957356,0.1585773,0.2960067,0.6310206,0.3324436,2,1
HDM 1970,EC,5000-4600 BC,Hamangia II,Durankulak,HDM 1970,"43Â°41'13.71""N","28Â°31'51.97""E",cemetery,BSC,malachite bead,unk,mineral ornament,copper,2.9,0.25,4,25,4,0.76,0.6,-2.3956664,-0.2516238,-0.1904556,-0.7492498,-0.4437524,0.4471844,0.3142806,2,1
HDM 2004,EC,5000-4600 BC,Hamangia II,Durankulak,HDM 2004,"43Â°41'13.71""N","28Â°31'51.97""E",cemetery,BSC,malachite bead,unk,mineral ornament,copper,45,0.9,500,152,0.7,0.56,6.6,-1.873501,1.3979992,2.0344315,-0.4668289,0.0034498,0.7092487,-0.0345222,2,1
HDM 2209,EC,5000-4600 BC,Hamangia I,Durankulak,HDM 2209,"43Â°41'13.71""N","28Â°31'51.97""E",cemetery,BSC,malachite bead,unk,mineral ornament,copper,1.5,0.09,20.7,37,2.3,0.031,0.8,-3.5105668,0.0314072,0.4266031,0.2268869,-0.2269692,0.1040825,0.3180498,2,1
HDM 2210,EC,5000-4600 BC,Hamangia III,Durankulak,HDM 2210,"43Â°41'13.71""N","28Â°31'51.97""E",cemetery,BSC,malachite bead,unk,mineral ornament,copper,34,0.08,4,97,0.7,0.012,0.5,-3.4656783,1.2958206,-0.2443511,0.4487433,-0.915246,0.3701829,-0.2805609,2,1
HDM 2211,EC,5000-4600 BC,Hamangia III,Durankulak,HDM 2211,"43Â°41'13.71""N","28Â°31'51.97""E",cemetery,BSC,malachite bead,unk,mineral ornament,copper,18,1.9,280,157,0.9,0.022,0.5,-2.9428605,1.792693,1.1589215,-0.109627,0.5006051,-0.3362078,0.1590707,2,1
HDM 2212,EC,5000-4600 BC,Hamangia III,Durankulak,HDM 2212,"43Â°41'13.71""N","28Â°31'51.97""E",cemetery,BSC,malachite bead,unk,mineral ornament,copper,18.9,0.4,320,228,1,0.016,0.9,-3.1955984,1.5900665,1.4566163,0.2027113,0.0058788,-0.2520925,-0.0182037,2,1
HDM 1904,EC,5000-4600 BC,Dikilitash Slatino Gradesnica,Slatino,HDM 1904,"42Â°11'10.23""N","23Â° 3'46.62""E",settlement,W,chisel,unk,metal implement,copper,1,68,1,52,540,13.2,67,1.084922,-1.5717666,-0.3273149,-0.2185073,1.0370771,-0.1326372,-0.1183358,4,2
HDM 1912,EC,5000-4600 BC,Marica III,Marica,HDM 1912,"41Â°57'47.48""N","25Â°33'52.08""E",settlement,THR,heavy axe,unk,metal implement,copper,2,14.7,1.5,130,530,10.2,70,0.8188785,-1.4453172,0.0358626,-0.094587,0.3971877,-0.2046146,-0.4128985,4,2
HDM 1975,EC,5000-4600 BC,Hamangia III,Durankulak,HDM 1975,"43Â°41'13.71""N","28Â°31'51.97""E",cemetery,BSC,Finger ring,unk,metal ornament,copper,770,770,2,39,420,8.1,83,2.5353525,1.0723797,-0.382201,0.0880851,0.5030798,0.0134276,0.2218426,9,1
HDM 2005,EC,5000-4600 BC,Hamangia III,Durankulak,HDM 2005,"43Â°41'13.71""N","28Â°31'51.97""E",cemetery,BSC,Finger ring,unk,metal ornament,copper,6.3,0.44,11.1,20,370,4.6,27.8,-0.2079501,-1.1857616,0.7479428,0.0740017,-0.8064829,0.0336794,0.6495729,4,1
MA-140918,MC,4600-4450 BC,Vinca culture,Plocnik,P10/13,"43Â°12'35.72""N","21Â°21'50.42""E",settlement,SRB,metal foil corroded,unk,metal implement,copper,0.92,0.28,14.9,86,6.4,0.079,0.8,-2.9448244,-0.2555689,0.322389,-0.0657383,0.0385229,-0.2941049,0.0401306,2,2
MA-140923,MC,4600-4450 BC,Vinca culture,Plocnik,C_P1/13,"43Â°12'35.72""N","21Â°21'50.42""E",settlement,SRB,Metal earing,unk,metal implement,copper,10.6,6.26,2.9,74,230,0.41,6.2,-0.3918122,-0.1778356,-0.2637533,0.3234829,0.0070615,-0.687738,0.106116,2,2
MA-140924,MC,4600-4450 BC,Vinca culture,Plocnik,C_P2/13,"43Â°12'35.72""N","21Â°21'50.42""E",settlement,SRB,Metal ring,unk,metal implement,copper,0.0001,0.0001,41,21,6,0.0001,0.0001,-9.1772362,-2.4989226,-0.3814315,-0.2269608,-0.4450447,-2.6171957,1.369133,0,2
MA-140907,MC,4600-4450 BC,Vinca culture,Belovode,B23/12,"44Â°18'42.34""N","21Â°24'27.09""E",settlement,SRB,Slagged sherd,unk,production,copper,9.9,1.16,55,47,2.1,0.01,4.4,-2.6596339,1.0816415,0.756265,0.9251161,0.4513755,0.1106121,0.2651896,2,1
MA-140909,MC,4600-4450 BC,Vinca culture,Belovode,B47/12,"44Â°18'42.34""N","21Â°24'27.09""E",settlement,SRB,Metal from slagged sherd,unk,production,copper,15.7,2.02,68,160,2.3,0.012,2.1,-2.560274,1.4142674,0.7893279,0.6091506,0.4626055,-0.2858783,-0.083988,2,1
MA-140910,MC,4600-4450 BC,Vinca culture,Belovode,B21/13,"44Â°18'42.34""N","21Â°24'27.09""E",settlement,SRB,Copper mineral,unk,copper mineral,copper,14.1,0.84,5.8,69,0.8,0.01,0.7,-3.096871,1.3114511,-0.3037341,0.4702424,0.1202764,0.201091,-0.1171388,2,1
MA-140914,MC,4600-4450 BC,Vinca culture,Belovode,Bf21/12,"44Â°18'42.34""N","21Â°24'27.09""E",settlement,SRB,Metal,unk,metal implement,copper,4,0.2,15.5,180,9.9,0.044,3.2,-2.5502799,0.0810918,0.5910015,0.5586417,-0.3547919,-0.2581598,-0.2883682,2,1
MA-140915,MC,4600-4450 BC,Vinca culture,Belovode,Bf22/12/2,"44Â°18'42.34""N","21Â°24'27.09""E",settlement,SRB,metal?,unk,metal implement,copper,434,4.12,0.9,19,152,0.103,159,0.4193057,0.7413542,-0.4147697,1.8446579,-0.7036177,0.4351898,0.2109364,9,1
MA 152381,MC,4600-4450 BC,Vinca culture,Belovode,B24/12,"44Â°18'42.34""N","21Â°24'27.09""E",settlement,SRB,slag?,unk,production,copper,0.0001,0.0001,16,38,7,0.0001,0.0001,-9.1030196,-2.582804,-0.6858733,-0.1942827,-0.5403787,-2.6767299,1.0243177,0,1
MA-103713,MC,4600-4450 BC,Vinca culture,Gornja Tuzla,Gornja Tuzla 190,"44Â°33'23.83""N","18Â°45'45.32""E",settlement,SRB,copper slag droplet,unk,production,copper,6,0.48,45,50,5.3,0.087,3.5,-2.3209874,0.3764833,0.8567771,0.2857241,-0.0230979,0.1041787,0.2911521,2,1
MA-103719,MC,4600-4450 BC,Vinca culture,Gornja Tuzla,Gornja Tuzla 183,"44Â°33'23.83""N","18Â°45'45.32""E",settlement,SRB,copper awl,unk,metal implement,copper,8.7,1.93,10.8,130,11.2,2.28,19.3,-0.7668671,-0.1200891,0.7233115,-0.2737357,0.0035945,0.5238744,-0.3761826,2,1
MA-103721,MC,4600-4450 BC,Vinca culture,Gornja Tuzla,Gornja Tuzla 185,"44Â°33'23.83""N","18Â°45'45.32""E",settlement,SRB,copper hook,unk,metal implement,copper,4.3,5.9,7.3,50,173,6.8,29.9,0.2202193,-0.897629,0.4846461,-0.2574719,0.1639914,0.0166497,0.1584703,4,1
MA-103723,MC,4600-4450 BC,Vinca culture,Gornja Tuzla,Gornja Tuzla 195,"44Â°33'23.83""N","18Â°45'45.32""E",settlement,SRB,copper bracelet,unk,metal ornament,copper,93.8,23.2,1.33,140,65,3.7,8.3,0.5283555,0.5574237,-0.4466053,-0.4026202,-0.1088773,-0.0129076,-0.3680344,9,1
MA-103712,MC,4600-4450 BC,Vinca culture,Gornja Tuzla,Gornja Tuzla 197,"44Â°33'23.83""N","18Â°45'45.32""E",settlement,SRB,copper mineral,unk,copper mineral,copper,1.9,2,272,400,3,0.046,4,-2.5241314,0.596152,1.6015539,0.18375,0.9070274,-0.4286205,-0.3389666,2,1
MA-103715,MC,4600-4450 BC,Vinca culture,Gornja Tuzla,Gornja Tuzla 193,"44Â°33'23.83""N","18Â°45'45.32""E",settlement,SRB,copper wire,unk,metal implement,copper,5.7,0.85,18.2,240,10.3,1.16,9.8,-1.3103431,-0.1279193,0.913592,-0.2728315,-0.1307504,0.217729,-0.4923811,2,1
MA-103716,MC,4600-4450 BC,Vinca culture,Gornja Tuzla,Gornja Tuzla 192a,"44Â°33'23.83""N","18Â°45'45.32""E",settlement,SRB,metal droplet,unk,production,copper,2.25,0.33,4.2,50,3.5,0.097,1.8,-2.634204,-0.0873917,-0.0863677,0.1309886,-0.0870479,0.306224,-0.048263,2,1
MA-103717,MC,4600-4450 BC,Vinca culture,Gornja Tuzla,Gornja Tuzla 181,"44Â°33'23.83""N","18Â°45'45.32""E",settlement,SRB,copper prill from slag?,unk,production,copper,7700,2480,0.0001,1300,47300,4.8,20,4.1878985,0.7120589,-4.2699057,0.6927697,-0.938647,-1.4318522,-1.8301654,9,1
MA-103718,MC,4600-4450 BC,Vinca culture,Gornja Tuzla,Gornja Tuzla 198a,"44Â°33'23.83""N","18Â°45'45.32""E",settlement,SRB,copper awl,unk,metal implement,copper,4.6,0.43,5.9,45,6.3,0.16,5.2,-2.0598401,-0.0577713,0.1855651,0.3059588,-0.182568,0.4060949,0.0133614,2,1
MA-103720,MC,4600-4450 BC,Vinca culture,Gornja Tuzla,Gornja Tuzla 186,"44Â°33'23.83""N","18Â°45'45.32""E",settlement,SRB,copper metal droplet,unk,production,copper,8,3.8,186,120,7.6,0.169,3.5,-1.7059016,0.7684348,1.3166658,-0.081459,0.5977767,-0.3247532,0.2057751,2,1
MA-103724,MC,4600-4450 BC,Vinca culture,Gornja Tuzla,Gornja Tuzla 196,"44Â°33'23.83""N","18Â°45'45.32""E",settlement,SRB,copper wire,unk,metal implement,copper,4.1,1,13.8,150,8.1,0.37,6.4,-1.682826,-0.0273771,0.6217776,-0.0230669,0.0787648,0.1388406,-0.3297178,2,1
HDM 1308,MC,4600-4450 BC,KSBh / Vinca?,Sumrakovac,HDM 1308,"43Â°56'24.00""N","22Â° 2'11.00""E",stray,SRB,hammer axe,Plocnik,metal implement,copper,4790,100,3.7,78,71,4.2,44,1.7818868,1.9138204,-0.0280476,0.0570822,-0.3469775,0.379822,-0.0472163,9,2
HDM 1496,MC,4600-4450 BC,Vinca culture,Gomolava,HDM 1496,"44Â°53'21.99""N","19Â°45'56.50""E",cemetery,SRB,bracelet,unk,metal ornament,copper,1,0.1,3.2,33,13.8,0.07,6,-2.5695007,-0.8551997,0.0360525,0.7375315,-0.3900446,0.24239,0.0757817,2,0
HDM 1555,MC,4600-4450 BC,Vinca culture,Plocnik,HDM 1555,"43Â°12'35.72""N","21Â°21'50.42""E",settlement/hoard?,SRB,chisel,unk,metal implement,copper,5.9,2.6,2.7,31,12.9,0.1,6.7,-1.5219424,0.1037744,-0.3148491,0.5778333,0.2885423,0.2026895,0.120409,2,2
HDM 1556,MC,4600-4450 BC,Vinca culture,Plocnik,HDM 1556,"43Â°12'35.72""N","21Â°21'50.42""E",settlement/hoard?,SRB,flat axe,unk,metal implement,copper,770,540,0.8,10,650,14,250,2.9097238,0.6340888,-0.6256059,0.3627445,0.316149,0.5074181,0.5494227,9,2
HDM 1557,MC,4600-4450 BC,Vinca culture,Plocnik,HDM 1557,"43Â°12'35.72""N","21Â°21'50.42""E",settlement/hoard?,SRB,flat axe,unk,metal implement,copper,1120,730,0.9,11,610,10.6,175,2.8915415,0.8950986,-0.6751909,0.3440886,0.350234,0.3872503,0.5704106,9,2
HDM 1558,MC,4600-4450 BC,Vinca culture,Plocnik,HDM 1558,"43Â°12'35.72""N","21Â°21'50.42""E",settlement/hoard?,SRB,hammer axe,Plocnik,metal implement,copper,0.5,0.06,13.4,42,4.9,0.058,4,-3.1761012,-0.7842293,0.5978116,0.5092355,-0.2041609,0.2847489,0.0978228,2,2
HDM 1559,MC,4600-4450 BC,Vinca culture,Plocnik,HDM 1559,"43Â°12'35.72""N","21Â°21'50.42""E",settlement/hoard?,SRB,hammer axe,Plocnik,metal implement,copper,0.4,0.05,42,30,5.5,0.017,3,-3.5871873,-0.6236073,0.8978394,0.8020935,-0.0673967,-0.0049251,0.4327524,2,2
HDM 1560,MC,4600-4450 BC,Vinca culture,Plocnik,HDM 1560,"43Â°12'35.72""N","21Â°21'50.42""E",settlement/hoard?,SRB,chisel,unk,metal implement,copper,0.4,0.23,3,31,5.8,0.21,5.1,-2.5241399,-1.0406749,-0.0053813,0.1922591,0.1010802,0.5272371,-0.0092425,2,2
HDM 1561,MC,4600-4450 BC,Vinca culture,Plocnik,HDM 1561,"43Â°12'35.72""N","21Â°21'50.42""E",settlement/hoard?,SRB,chisel,unk,metal implement,copper,0.4,0.18,42,32,5.4,0.019,2,-3.3809948,-0.418108,0.7301946,0.5998736,0.336593,-0.167116,0.4529124,2,2
HDM 1562,MC,4600-4450 BC,Vinca culture,Plocnik,HDM 1562,"43Â°12'35.72""N","21Â°21'50.42""E",settlement/hoard?,SRB,chisel,unk,metal implement,copper,0.7,51,3.1,41,235,4.6,76,0.5526683,-1.3800714,0.0774186,0.0292946,1.2796417,-0.0461663,0.0342171,4,2
HDM 1563,MC,4600-4450 BC,Vinca culture,Plocnik,HDM 1563,"43Â°12'35.72""N","21Â°21'50.42""E",settlement/hoard?,SRB,chisel,unk,metal implement,copper,2,52,4.2,26,800,15.9,64,1.1878641,-1.3632402,0.1684966,-0.2513851,0.8462988,-0.2045139,0.4077477,4,2
HDM 1564,MC,4600-4450 BC,Vinca culture,Plocnik,HDM 1564,"43Â°12'35.72""N","21Â°21'50.42""E",settlement/hoard?,SRB,chisel,unk,metal implement,copper,2,63,0.8,5,660,11.3,106,1.2869099,-1.528271,-0.570444,0.1176188,0.9058305,0.322305,0.7467247,4,2
HDM 1565,MC,4600-4450 BC,Vinca culture,Plocnik,HDM 1565,"43Â°12'35.72""N","21Â°21'50.42""E",settlement/hoard?,SRB,chisel,unk,metal implement,copper,3,400,0.3,16,700,10.8,128,1.8138112,-1.207555,-0.9849895,0.113991,1.3502155,0.1224686,0.1722834,4,2
HDM 1566,MC,4600-4450 BC,Vinca culture,Plocnik,HDM 1566,"43Â°12'35.72""N","21Â°21'50.42""E",settlement/hoard?,SRB,chisel,unk,metal implement,copper,0.6,15.4,1.7,10,450,7.1,44,0.4298537,-1.8078163,-0.2353423,-0.0486967,0.7697732,0.0657298,0.5959583,4,2
HDM 1567,MC,4600-4450 BC,Vinca culture,Plocnik,HDM 1567,"43Â°12'35.72""N","21Â°21'50.42""E",settlement/hoard?,SRB,chisel,unk,metal implement,copper,81,310,0.9,12,680,14.8,98,2.2663819,-0.0820683,-0.6292546,0.0334381,0.5796955,0.2160683,0.5322938,9,2
HDM 1568,MC,4600-4450 BC,Vinca culture,Plocnik,HDM 1568,"43Â°12'35.72""N","21Â°21'50.42""E",settlement/hoard?,SRB,chisel,unk,metal implement,copper,0.6,0.1,16.3,20,2.9,0.02,1.7,-3.5347665,-0.3586001,0.3652673,0.5879969,0.0526729,0.2124318,0.4570929,2,2
HDM 1569,MC,4600-4450 BC,Vinca culture,Plocnik,HDM 1569,"43Â°12'35.72""N","21Â°21'50.42""E",settlement/hoard?,SRB,chisel,unk,metal implement,copper,0.8,32,0.7,34,240,6.4,67,0.5973971,-1.572488,-0.4619251,-0.0028092,0.9625487,0.1655297,-0.0920517,4,2
HDM 1570,MC,4600-4450 BC,Vinca culture,Plocnik,HDM 1570,"43Â°12'35.72""N","21Â°21'50.42""E",settlement/hoard?,SRB,chisel,unk,metal implement,copper,17.3,12.7,1.2,44,155,11.9,33,0.8021623,-0.567543,-0.2467868,-0.3133293,-0.0323297,0.3268304,-0.0339567,4,2
HDM 1571,MC,4600-4450 BC,Vinca culture,Plocnik,HDM 1571,"43Â°12'35.72""N","21Â°21'50.42""E",settlement/hoard?,SRB,hammer axe,Plocnik,metal implement,copper,840,160,2.8,36,240,5.9,35,1.8758078,1.1338306,-0.2617618,-0.0288867,0.0237203,0.0605309,0.318252,9,2
HDM 1903,MC,4600-4450 BC,KSBh I,Radlovci,HDM 1903,"42Â°18'46.69""N","22Â°38'11.82""E",stray,W,hammer axe,Plocnik,metal implement,copper,0.9,4.9,1,85,12,0.212,0.5,-1.9953858,-0.2972712,-0.9882145,-0.4417273,0.6561896,-0.4081537,-0.2145677,2,0
HDM 1910,MC,4600-4450 BC,KSBh I,Dragoman,HDM 1910,"42Â°55'18.03""N","22Â°55'47.44""E",hoard,W,hammer axe,Plocnik,metal implement,copper,0.8,7.6,1.5,72,39,0.79,3.1,-1.0974599,-0.7927725,-0.5451336,-0.3120258,0.7216779,-0.2700721,-0.1584604,2,0
HDM 1911,MC,4600-4450 BC,KSBh I,Dragoman,HDM 1911,"42Â°55'18.03""N","22Â°55'47.44""E",hoard,W,hammer axe,Plocnik,metal implement,copper,0.8,2.68,1,84,12,0.35,0.8,-1.9473745,-0.5312902,-0.8291223,-0.4585047,0.4658361,-0.2112825,-0.266883,2,0
HDM 1940,MC,4600-4450 BC,Karanovo VI?,Ai Bunar,HDM 1940,"42Â°28'33.09""N","25Â°26'2.36""E",mine,THR,hammer axe,Plocnik,metal implement,copper,1.3,1.55,1.5,41,850,12,320,0.6972642,-2.1894843,0.3787888,0.4300478,-0.229247,0.3120734,-0.0925934,4,2
HDM 1976,MC,4600-4450 BC,Hamangia IV,Durankulak,HDM 1976,"43Â°41'13.71""N","28Â°31'51.97""E",cemetery,BSC,bracelet,unk,metal ornament,copper,1,29,5.6,150,150,29.2,38,0.6343669,-1.3322335,0.4831222,-0.8403321,0.9032191,-0.03731,-0.37644,4,2
HDM 1977,MC,4600-4450 BC,Hamangia IV,Durankulak,HDM 1977,"43Â°41'13.71""N","28Â°31'51.97""E",cemetery,BSC,bracelet,unk,metal ornament,copper,2490,590,1,15,620,20.8,177,3.1204833,1.0593671,-0.5529015,0.1507777,0.0503641,0.4549112,0.4769054,9,2
HDM 2011,MC,4600-4450 BC,Varna I,Durankulak,HDM 2011,"43Â°41'13.71""N","28Â°31'51.97""E",cemetery,BSC,bracelet,unk,metal ornament,copper,3400,38,5,73,244,0.248,56,1.2193617,1.8419983,0.0177965,1.1708081,-0.4952837,-0.2564378,0.1374912,9,2
HDM 2025,MC,4600-4450 BC,Hamangia IV,Durankulak,HDM 2025,"43Â°41'13.71""N","28Â°31'51.97""E",cemetery,BSC,bracelet,unk,metal ornament,copper,340,15.2,30,284,450,0.61,100,0.9858357,0.9020428,1.0679502,0.8985483,-0.3056225,-0.6262989,-0.1957644,1,2
HDM 2026,MC,4600-4450 BC,Hamangia IV,Durankulak,HDM 2026,"43Â°41'13.71""N","28Â°31'51.97""E",cemetery,BSC,bracelet,unk,metal ornament,copper,360,15.2,32,310,470,0.65,102,1.0178841,0.9129174,1.1061605,0.8824543,-0.3244868,-0.6453744,-0.2171292,1,2
HDM 2041,MC,4600-4450 BC,Boian-Spantov,Tell Ruse,HDM 2041,"43Â°50'8.06""N","25Â°57'56.36""E",settlement,NE,borer,unk,metal implement,copper,127,16.7,2,153,3400,53,204,2.4305942,-0.6513837,0.3400434,-0.0406355,-0.7459481,-0.2315474,-0.2633786,9,2
HDM 2049,MC,4600-4450 BC,Boian-Spantov,Tell Ruse,HDM 2049,"43Â°50'8.06""N","25Â°57'56.36""E",settlement,NE,borer,unk,metal implement,copper,15.3,6,5.5,23,147,14.8,135,0.8533222,-0.7642565,0.5722773,-0.0371998,-0.0795696,0.6736192,0.2796178,4,2
HDM 2064,MC,4600-4450 BC,Boian-Spantov,Tell Ruse,HDM 2064,"43Â°50'8.06""N","25Â°57'56.36""E",settlement,NE,borer,unk,metal implement,copper,2,1.8,3.5,125,54,0.83,42,-0.7224639,-0.9125867,0.3490547,0.4120961,0.1652108,0.1382667,-0.4563979,2,2
HDM 2080,MC,4600-4450 BC,Boian-Spantov,Tell Ruse,HDM 2080,"43Â°50'8.06""N","25Â°57'56.36""E",settlement,NE,borer,unk,metal implement,copper,10.9,3.1,39,890,11,0.46,1,-1.5737942,0.7241666,0.7876473,-0.6909342,0.1318809,-0.7302371,-0.6321509,2,2
HDM 2124,MC,4600-4450 BC,Sava IV (Hamangia IV),Goljamo Delcevo,HDM 2124,"43Â° 4'27.16""N","27Â°43'28.99""E",settlement,BSC,borer,unk,metal implement,copper,92,2.75,11.2,67,360,2.94,274,0.9332078,-0.1773931,0.9887574,0.7722027,-0.6655995,0.2339895,0.0446423,8,0
HDM 2702,MC,4600-4450 BC,KSBh I,Darzhanitsa,HDM 2702,"43Â°48'29.72""N","22Â°50'40.70""E",hoard,W,heavy axe,Gumelnica,metal implement,copper,0.8,0.11,12.6,34,9.3,0.083,2.5,-2.8554469,-0.6627619,0.4338534,0.3374488,-0.2256174,0.0594851,0.2934307,2,0
HDM 2703,MC,4600-4450 BC,KSBh I,Darzhanitsa,HDM 2703,"43Â°48'29.72""N","22Â°50'40.70""E",hoard,W,Heavy axe,Salcuta,metal implement,copper,10.9,2.15,0.1,52,11.9,0.275,1,-1.4652574,0.0833723,-1.7354076,-0.0858476,-0.30739,0.2147352,-0.3658135,2,0
MA-140926,MC,4600-4450 BC,KSBh I?,Kmpije Bor,Kmpije 2,"44Â° 5'23.94""N","22Â° 6'12.92""E",settlement,SRB,Slagged sherd,unk,production,copper,53.8,2.36,30.1,123,2,0.033,3,-2.0398409,1.6110151,0.5471978,0.4515833,0.1501854,0.1107753,-0.1254759,2,0
MA-140927,MC,4600-4450 BC,KSBh I?,Kmpije Bor,Kmpije 3,"44Â° 5'23.94""N","22Â° 6'12.92""E",settlement,SRB,metal,unk,metal implement,copper,2.9,1.13,1.34,66,7.6,0.215,2,-1.9480194,-0.165755,-0.5569881,-0.0254982,0.0457641,0.1769011,-0.2386719,2,0
MA-140929,MC,4600-4450 BC,Foeni Petresti (~ Late Vinca) ,Foeni Cimitir Foeni,Foeni Petresti 6,"45Â°29'22.92""N","20Â°51'38.61""E",settlement,ROM,Metal droplet?,unk,production,copper,964,42.7,5.2,105,666,3.87,42.3,1.7528288,0.9724005,0.1800065,0.2401355,-0.5086871,-0.3953916,0.0777346,9,2
HDM 1422,MC,4600-4450 BC,KSBh I,Bubanj,HDM 1422,"43Â°18'19.06""N","21Â°52'21.36""E",settlement,SRB,Chisel,unk,metal implement,copper,3,8.9,1.9,90,129,0.69,45,-0.1515394,-0.7527036,-0.0788452,0.5635434,0.4971777,-0.1158529,-0.3094665,4,2
HDM 1431,MC,4600-4450 BC,KSBh I?,Stari Kostolac,HDM 1431,"44Â°44'0.72""N","21Â°11'30.17""E",stray,SRB,chisel,unk,metal implement,copper,3.5,4.5,0.7,94,12.8,0.26,1.6,-1.5018708,-0.045482,-0.930826,-0.1329126,0.3330279,-0.0886735,-0.378488,2,0
HDM 1905,MC,4600-4450 BC,KSBh I,Djakovo,HDM 1905,"42Â°19'46.96""N","22Â°43'9.39""E",settlement,W,flat axe,unk,metal implement,copper,2,4.9,1.5,104,1350,7.8,110,0.8100759,-1.762934,0.1557547,0.2590739,-0.0315787,-0.3134353,-0.2789816,4,2
HDM 1942,MC,4600-4450 BC,Varna II,Durankulak,HDM 1942,"43Â°41'13.71""N","28Â°31'51.97""E",cemetery,BSC,Finger ring,unk,metal ornament,copper,2.3,6.3,1.5,22,1210,2.26,750,0.9598723,-1.7634754,0.2086586,1.2120175,0.2536295,0.2015089,0.1423717,4,2
HDM 1943,MC,4600-4450 BC,Varna I,Durankulak,HDM 1943,"43Â°41'13.71""N","28Â°31'51.97""E",cemetery,BSC,Finger ring,unk,metal ornament,copper,39,5.8,9.9,77,19,44,32,0.5233808,-0.0289742,0.7755596,-1.0098241,-0.2051955,0.9164921,-0.1660434,4,2
HDM 1944,MC,4600-4450 BC,Varna II,Durankulak,HDM 1944,"43Â°41'13.71""N","28Â°31'51.97""E",cemetery,BSC,bracelet,unk,metal ornament,copper,0.7,0.97,9.7,82,104,19.4,21.3,-0.409111,-1.7137534,0.844852,-0.7569948,-0.0671405,0.1737219,-0.0782989,3,2
HDM 1945,MC,4600-4450 BC,Varna II,Durankulak,HDM 1945,"43Â°41'13.71""N","28Â°31'51.97""E",cemetery,BSC,bracelet,unk,metal ornament,copper,0.6,1.1,8.6,71,111,20,26.4,-0.3443524,-1.8002483,0.8099489,-0.7035063,0.0054337,0.2214588,-0.0564595,3,2
HDM 1947,MC,4600-4450 BC,Varna II,Durankulak,HDM 1947,"43Â°41'13.71""N","28Â°31'51.97""E",cemetery,BSC,bracelet,unk,metal ornament,copper,188,9.2,98,152,233,4.78,102,1.0293693,0.5535311,1.6516345,0.1483441,-0.3225496,-0.1615526,0.1039678,9,2
HDM 1948,MC,4600-4450 BC,Varna II,Durankulak,HDM 1948,"43Â°41'13.71""N","28Â°31'51.97""E",cemetery,BSC,bracelet,unk,metal ornament,copper,5.9,5.7,15.3,162,191,10.3,27.6,0.3227053,-0.7462732,0.8850022,-0.4787209,0.0606746,-0.2235625,-0.1695279,4,2
HDM 1949,MC,4600-4450 BC,Varna II,Durankulak,HDM 1949,"43Â°41'13.71""N","28Â°31'51.97""E",cemetery,BSC,bracelet,unk,metal ornament,copper,132,3.4,21,68,142,19.5,12.6,0.6445322,0.2421226,0.861331,-0.7552706,-0.8152675,0.0619565,0.316472,6,2
HDM 1967,MC,4600-4450 BC,Varna I,Durankulak,HDM 1967,"43Â°41'13.71""N","28Â°31'51.97""E",cemetery,BSC,Finger ring,unk,metal ornament,copper,173,320,5.6,75,520,13.1,60,2.1445575,0.5175638,0.1425705,-0.2259572,0.5205546,-0.2579123,0.121438,9,2
HDM 1968,MC,4600-4450 BC,Varna I,Durankulak,HDM 1968,"43Â°41'13.71""N","28Â°31'51.97""E",cemetery,BSC,bracelet,unk,metal ornament,copper,5,1.96,90,2400,180,27.2,43,0.2672012,-0.8397487,2.0346573,-0.8501605,-0.2440125,-0.5334149,-1.0286629,4,2
HDM 1972,MC,4600-4450 BC,Varna I,Durankulak,HDM 1972,"43Â°41'13.71""N","28Â°31'51.97""E",cemetery,BSC,bracelet,unk,metal ornament,copper,2240,72,1,18,171,0.075,17.8,0.8238497,1.9204665,-1.0204733,1.3216719,-0.1943305,-0.2165574,0.5299512,9,2
HDM 1974,MC,4600-4450 BC,Varna II,Durankulak,HDM 1974,"43Â°41'13.71""N","28Â°31'51.97""E",cemetery,BSC,Finger ring,unk,metal ornament,copper,820,7.5,660,250,230,12.9,22.5,1.067836,1.2266366,2.2518788,-0.6164382,-0.7445827,-0.5221702,0.34638,9,2
HDM 1979,MC,4600-4450 BC,Varna II,Durankulak,HDM 1979,"43Â°41'13.71""N","28Â°31'51.97""E",cemetery,BSC,bracelet,unk,metal ornament,copper,4,0.16,7.9,26,4,0.078,0.7,-2.9087029,0.1368045,-0.0073553,0.0217909,-0.4460461,0.1712775,0.40662,2,2
HDM 1980,MC,4600-4450 BC,Varna II,Durankulak,HDM 1980,"43Â°41'13.71""N","28Â°31'51.97""E",cemetery,BSC,bracelet,unk,metal ornament,copper,5.4,4.8,12.5,82,330,6.8,68,0.4723968,-0.9693413,0.8674392,-0.0119751,0.0366854,-0.1163166,0.0355466,4,2
HDM 1981,MC,4600-4450 BC,Varna I,Durankulak,HDM 1981,"43Â°41'13.71""N","28Â°31'51.97""E",cemetery,BSC,bracelet,unk,metal ornament,copper,5,8,1,107,910,36,16,0.9624933,-1.3701843,-0.2475153,-0.743078,-0.2602489,-0.3623099,-0.1936452,4,2
HDM 1982,MC,4600-4450 BC,Varna II,Durankulak,HDM 1982,"43Â°41'13.71""N","28Â°31'51.97""E",cemetery,BSC,bracelet,unk,metal ornament,copper,4.4,7.1,1,26,640,9.5,40,0.7390577,-1.3499339,-0.3011048,-0.0442847,-0.0581863,0.0010553,0.2368942,4,2
HDM 1984,MC,4600-4450 BC,Varna II,Durankulak,HDM 1984,"43Â°41'13.71""N","28Â°31'51.97""E",cemetery,BSC,bracelet,unk,metal ornament,copper,234,1550,3,47,880,20,310,3.0419903,0.4489937,-0.0154691,0.1087847,0.9421947,0.0086837,0.1259202,9,2
HDM 1985,MC,4600-4450 BC,Varna II,Durankulak,HDM 1985,"43Â°41'13.71""N","28Â°31'51.97""E",cemetery,BSC,bracelet,unk,metal ornament,copper,6,7.4,2.5,56,590,11.6,62,0.8626511,-1.1874583,0.1907401,-0.072189,-0.0518489,-0.0602015,0.0254804,4,2
HDM 1986,MC,4600-4450 BC,Varna I,Durankulak,HDM 1986,"43Â°41'13.71""N","28Â°31'51.97""E",cemetery,BSC,bracelet,unk,metal ornament,copper,66,120,7.5,57,330,100,50,2.0680648,-0.0908458,0.433061,-0.9665759,0.3250672,0.1416737,0.1891067,9,2
HDM 1987,MC,4600-4450 BC,Varna I,Durankulak,HDM 1987,"43Â°41'13.71""N","28Â°31'51.97""E",cemetery,BSC,bracelet,unk,metal ornament,copper,2.6,7.6,6.1,61,460,35,181,1.0656554,-1.5896084,0.7801497,-0.2525529,0.2022735,0.2396785,-0.0401575,4,2
HDM 1989,MC,4600-4450 BC,Varna I,Durankulak,HDM 1989,"43Â°41'13.71""N","28Â°31'51.97""E",cemetery,BSC,bracelet,unk,metal ornament,copper,3.9,122,0.5,41,440,3.4,235,1.3702997,-1.0353438,-0.5683448,0.5932166,1.0722128,0.1322615,-0.2155216,5,2
HDM 1991,MC,4600-4450 BC,Varna II,Durankulak,HDM 1991,"43Â°41'13.71""N","28Â°31'51.97""E",cemetery,BSC,bracelet,unk,metal ornament,copper,56,370,0.5,63,720,16.9,81,2.2723621,-0.1708804,-0.7335194,-0.1228405,0.6181767,-0.0719326,-0.1737749,9,2
HDM 1992,MC,4600-4450 BC,Varna II,Durankulak,HDM 1992,"43Â°41'13.71""N","28Â°31'51.97""E",cemetery,BSC,bracelet,unk,metal ornament,copper,5100,830,0.5,61,580,14.5,256,3.3204698,1.3569038,-0.6902666,0.3363836,-0.0216946,0.3411028,-0.1802134,9,2
HDM 1993,MC,4600-4450 BC,Varna II,Durankulak,HDM 1993,"43Â°41'13.71""N","28Â°31'51.97""E",cemetery,BSC,bracelet,unk,metal ornament,copper,12.8,3.4,35,350,144,56,11.8,0.4448137,-0.5455457,1.2865065,-1.2966166,-0.3796803,-0.2361989,-0.300311,4,2
HDM 1994,MC,4600-4450 BC,Varna II,Durankulak,HDM 1994,"43Â°41'13.71""N","28Â°31'51.97""E",cemetery,BSC,bracelet,unk,metal ornament,copper,3,0.6,4,156,580,34,33,0.3165142,-1.7442169,0.6724766,-0.5690744,-0.8418017,-0.1165584,-0.2899075,4,2
HDM 1995,MC,4600-4450 BC,Varna II,Durankulak,HDM 1995,"43Â°41'13.71""N","28Â°31'51.97""E",cemetery,BSC,bracelet,unk,metal ornament,copper,53,7.8,107,64,180,3,96,0.6226235,0.1955093,1.6004178,0.2538445,-0.010456,-0.0594187,0.402404,9,2
HDM 1996,MC,4600-4450 BC,Varna I,Durankulak,HDM 1996,"43Â°41'13.71""N","28Â°31'51.97""E",cemetery,BSC,bracelet,unk,metal ornament,copper,240,1500,2,105,650,7.9,78,2.5499099,0.7598139,-0.3572232,0.0048723,0.9142074,-0.3903517,-0.1309915,9,2
HDM 1998,MC,4600-4450 BC,Varna I,Durankulak,HDM 1998,"43Â°41'13.71""N","28Â°31'51.97""E",cemetery,BSC,bracelet,unk,metal ornament,copper,3.6,112,0.5,34,420,3,221,1.2929534,-1.05087,-0.5932622,0.6224899,1.0768676,0.1517282,-0.1436119,5,2
HDM 2000,MC,4600-4450 BC,Varna I,Durankulak,HDM 2000,"43Â°41'13.71""N","28Â°31'51.97""E",cemetery,BSC,Finger ring,unk,metal ornament,copper,162,2.2,7.2,60,99,25,20.1,0.7039438,0.1278647,0.5744078,-0.6657002,-1.0326053,0.4515187,0.1317495,6,2
HDM 2001,MC,4600-4450 BC,Varna II,Durankulak,HDM 2001,"43Â°41'13.71""N","28Â°31'51.97""E",cemetery,BSC,Finger ring,unk,metal ornament,copper,620,136,24.7,53,350,11.6,9.9,1.6752835,1.2018419,0.459378,-0.6638666,0.0234841,-0.4868214,0.619574,9,2
HDM 2002,MC,4600-4450 BC,Varna I,Durankulak,HDM 2002,"43Â°41'13.71""N","28Â°31'51.97""E",cemetery,BSC,Finger ring,unk,metal ornament,copper,640,12.4,78,98,500,13.2,66,1.5870928,0.7487273,1.4674228,-0.1546332,-0.6821402,-0.2301792,0.3822361,9,2
HDM 2003,MC,4600-4450 BC,Varna I,Durankulak,HDM 2003,"43Â°41'13.71""N","28Â°31'51.97""E",cemetery,BSC,Finger ring,unk,metal ornament,copper,3.7,0.24,3,15,164,22.6,29,-0.1850733,-1.6527324,0.4038268,-0.4248089,-0.9976053,0.6697665,0.4561796,4,2
HDM 2006,MC,4600-4450 BC,Varna I,Durankulak,HDM 2006,"43Â°41'13.71""N","28Â°31'51.97""E",cemetery,BSC,spiral ring,unk,metal ornament,copper,9,23.4,0.5,48,1640,12.9,33,1.3498176,-1.1601923,-0.6504629,-0.1222374,-0.015306,-0.3740738,0.0411655,4,2
HDM 2009,MC,4600-4450 BC,Varna II,Durankulak,HDM 2009,"43Â°41'13.71""N","28Â°31'51.97""E",cemetery,BSC,spiral ring,unk,metal ornament,copper,1.3,2.91,1.5,96,240,33,47,0.4276833,-1.8043434,0.1850997,-0.5846203,-0.0611595,0.2420062,-0.3731962,4,2
