Repository: simoncarrignon/bronze-age-ssr

# Folder with script and data for paper "A partial prehistory of the Southwest Silk Road: Archaeometallurgical data from the sub-Himalayan corridor."

List of files and folders:

- `data/`
  + `data/DATA isotopie_Pryce_V13092022.csv` Frozen verison used in `scriptMeetingWednesday16.Rmd`
  + `data/DATA isotopie_Pryce_V4.2.1.csv` Last version of the dataset
  + `data/*.RDS` RDS of the object as used for final publication
  + `data/RG_table_s1.csv` table with elemental compition from [Radivojević & Grujić (2017)](https://academic.oup.com/comnet/article/6/1/106/4030792)

File: data/SEALIP_BROGLASEA data_compo_Pryce_V4.csv (part 1 of 5)
,LABEL analytical,absolute period,Large period,Site,Site abrevation,Easting - Longitude,Northing-Latitude,Type of site/context,Region,River basin ,River basin coordinates-E,River basin coordinates-N,Country,Artefact type,O,Sb,Sn,Cd,Pd,Ag,Ru,Mo,Nb,Zr,Bi,Pb,Se,As,Au,W,Zn,Cu,Ni,Co,Fe,Mn,Cr,V,Ti,Al,S,Cl,P,Si,Mg,Analytical technique,Corrosion products,
3,SEALIP/CH/HBS/3,800 - 600 BC,Bronze Age,Hebosuo,HBS,102.688685, 24.710593,,Yunnan,Red river basin ,103.1615,24.1253,China,Fragment,nd,0.0237,29.8193,0.0330,nd,nd,nd,nd,nd,nd,nd,0.0190,nd,0.0313,nd,nd,nd,68.7310,nd,nd,0.1833,nd,nd,nd,nd,nd,nd,nd,0.0833,0.5677,nd,pXRF,Low,
4,SEALIP/CH/HBS/4,800 - 600 BC,Bronze Age,Hebosuo,HBS,102.688685, 24.710593,,Yunnan,Red river basin ,103.1615,24.1253,China,Copper,nd,nd,3.7600,0.0500,nd,0.2600,nd,nd,nd,nd,0.4800,0.8800,nd,nd,nd,nd,1.8800,91.8100,nd,nd,0.0200,0.0100,nd,nd,nd,0.2700,0.3900,nd,0.1500,nd,nd,pXRF,Low,
5,SEALIP/CH/HBS/5,800 - 600 BC,Bronze Age,Hebosuo,HBS,102.688685, 24.710593,,Yunnan,Red river basin ,103.1615,24.1253,China,Copper,nd,nd,5.6300,nd,nd,nd,nd,nd,nd,nd,0.4400,0.6700,nd,0.0700,nd,nd,1.3800,90.5700,nd,nd,0.0100,nd,nd,nd,nd,0.3100,0.7000,nd,0.1300,nd,nd,pXRF,High,
6,SEALIP/CH/HBS/6,800 - 600 BC,Bronze Age,Hebosuo,HBS,102.688685, 24.710593,,Yunnan,Red river basin ,103.1615,24.1253,China,Copper,nd,nd,nd,nd,nd,0.1400,nd,nd,nd,nd,nd,0.1400,0.1100,0.1500,nd,nd,1.7900,95.1700,nd,1.2700,nd,0.0900,0.0100,nd,nd,0.3300,0.8000,nd,0.0200,nd,nd,pXRF,Low,
7,SEALIP/CH/HBS/1,800 - 600 BC,Bronze Age,Hebosuo,HBS,102.688685, 24.710593,,Yunnan,Red river basin ,103.1615,24.1253,China,Fragment,nd,nd,1.1500,0.1600,nd,0.1300,nd,nd,nd,nd,nd,0.1900,0.0100,0.3500,nd,nd,1.5600,93.9900,0.0600,1.3000,0.1300,nd,0.0400,nd,nd,0.7600,0.0600,nd,0.0800,nd,nd,pXRF,Medium,
8,SEALIP/CH/HBS/2,675 - 550 BC,Bronze Age,Hebosuo,HBS,102.688685, 24.710593,,Yunnan,Red river basin ,103.1615,24.1253,China,Copper,nd,nd,0.2600,nd,nd,nd,nd,nd,nd,nd,0.4900,0.8800,nd,0.0200,nd,nd,1.0900,95.7400,nd,nd,0.0600,0.0600,nd,nd,nd,0.5800,0.7000,nd,0.1200,nd,nd,pXRF,Medium,
9,SEALIP/CH/JXT/1,1100 - 800 BC,Bronze Age,Shangxihe,JXT,102.691642,24.709975,,Yunnan,Red river basin ,103.1615,24.1253,China,Pin,nd,nd,12.7000,nd,nd,0.1800,nd,nd,nd,nd,0.7500,1.0100,nd,nd,nd,nd,0.5500,83.1200,0.0600,nd,0.2000,nd,0.1400,nd,nd,0.4900,0.6200,nd,0.1700,nd,0.0200,pXRF,Low,
10,SEALIP/CH/JXT/2,1100 - 800 BC,Bronze Age,Shangxihe,JXT,102.691642,24.709975,,Yunnan,Red river basin ,103.1615,24.1253,China,Fragment,nd,nd,4.0400,0.0200,nd,0.1100,nd,nd,nd,nd,0.3400,0.4700,nd,nd,nd,nd,0.1100,93.8000,nd,0.0700,0.1400,0.0200,nd,nd,nd,0.4800,0.2600,nd,0.1100,nd,nd,pXRF,Low,
11,SEALIP/CH/JXT/3,800 - 750 BC,Bronze Age,Shangxihe,JXT,102.691642,24.709975,,Yunnan,Red river basin ,103.1615,24.1253,China,Fragment,nd,nd,0.3500,0.0700,nd,0.0200,nd,nd,nd,nd,0.4700,0.7300,0.2400,0.3700,nd,nd,1.2500,95.6200,nd,nd,nd,nd,0.0500,nd,nd,0.5100,0.2600,nd,0.0200,nd,0.0100,pXRF,Low,
12,SEALIP/CH/JXT/4,800 - 750 BC,Bronze Age,Shangxihe,JXT,102.691642,24.709975,,Yunnan,Red river basin ,103.1615,24.1253,China,Fragment,nd,nd,3.1000,nd,nd,0.0600,nd,nd,nd,nd,nd,0.6000,0.0700,0.1500,nd,nd,1.8600,91.7000,nd,1.3700,0.1300,nd,0.0400,nd,nd,0.5900,0.1100,nd,0.0500,nd,0.0700,pXRF,Low,
13,SEALIP/CH/JXT/5,800 - 750 BC,Bronze Age,Shangxihe,JXT,102.691642,24.709975,,Yunnan,Red river basin ,103.1615,24.1253,China,Fragment,nd,nd,0.1000,0.0100,nd,nd,nd,nd,nd,nd,0.0100,0.6600,0.0900,0.3400,nd,nd,1.4600,94.4000,0.0200,1.8700,0.0400,0.0500,nd,nd,nd,0.5700,0.3500,nd,0.0200,nd,nd,pXRF,Low,
14,SEALIP/CH/JXT/6,800 - 500 BC,Bronze Age,Shangxihe,JXT,102.691642,24.709975,,Yunnan,Red river basin ,103.1615,24.1253,China,Fragment,nd,nd,19.7500,nd,nd,nd,nd,nd,nd,nd,0.0200,0.7100,nd,0.1400,nd,nd,nd,77.9600,0.0900,nd,0.1500,0.0700,0.1000,nd,nd,0.6000,0.3100,nd,0.0900,nd,nd,pXRF,Medium,
15,SEALIP/CH/JXT/7,800 - 750 BC,Bronze Age,Shangxihe,JXT,102.691642,24.709975,,Yunnan,Red river basin ,103.1615,24.1253,China,Fragment,nd,nd,0.1100,nd,nd,nd,nd,nd,nd,nd,0.4000,0.5100,nd,nd,nd,nd,0.2400,96.8400,0.0100,nd,0.0100,0.0500,nd,nd,nd,0.8100,0.8400,nd,0.0600,nd,0.0900,pXRF,Low,
16,SEALIP/CH/JXT/8,800 - 750 BC,Bronze Age,Shangxihe,JXT,102.691642,24.709975,,Yunnan,Red river basin ,103.1615,24.1253,China,Fragment,nd,nd,nd,nd,nd,nd,nd,nd,nd,nd,0.0900,0.4700,nd,nd,nd,nd,1.5300,94.8500,nd,1.5600,nd,0.0200,nd,nd,nd,0.6000,0.8200,nd,nd,nd,0.0500,pXRF,Low,
17,SEALIP/ID/CSB/1,,Metal Age,Cisaga Balang,CSB,107.299415, -6.156172,,Java,Maritime,108.2702,7.1205,Indonesia,bangle,nd,nd,11.0117,nd,nd,nd,nd,nd,nd,nd,nd,22.8843,nd,nd,nd,nd,nd,65.6133,nd,nd,nd,nd,nd,nd,nd,nd,nd,nd,nd,nd,nd,pXRF,Low,
19,SEALIP/ID/GH/2,400-300 BC,Metal Age,Gau Harimau,GH,103.930883, -4.069579,cemetery,Bengkulu Province,Maritime,108.2702,7.1205,Indonesia,Fragment,nd,0.0000,5.2137,nd,nd,nd,nd,0.0173,0.0123,nd,nd,0.1043,nd,0.2170,nd,nd,nd,89.2220,nd,0.0643,0.0503,nd,nd,nd,nd,nd,0.6757,nd,0.3080,4.1097,nd,pXRF,,
20,SEALIP/ID/GH/3,400-300 BC,Metal Age,Gau Harimau,GH,103.930883, -4.069579,cemetery,Bengkulu Province,Maritime,108.2702,7.1205,Indonesia,Fragment,nd,nd,3.5060,nd,nd,nd,nd,nd,nd,nd,nd,0.2580,nd,0.5047,nd,nd,nd,94.9510,nd,0.0133,0.0570,nd,nd,nd,nd,nd,nd,nd,nd,0.4857,nd,pXRF,Low,
21,SEALIP/ID/GH/4,400-300 BC,Metal Age,Gau Harimau,GH,103.930883, -4.069579,cemetery,Bengkulu Province,Maritime,108.2702,7.1205,Indonesia,Bangle (motifs),nd,nd,8.4590,nd,nd,nd,nd,0.0310,0.0077,0.0057,0.0900,7.9200,nd,nd,nd,nd,nd,82.0103,nd,0.1950,nd,nd,nd,nd,nd,nd,nd,nd,nd,1.2600,nd,pXRF,High,
22,SEALIP/ID/GH/5,400-300 BC,Metal Age,Gau Harimau,GH,103.930883, -4.069579,cemetery,Bengkulu Province,Maritime,108.2702,7.1205,Indonesia,Bangle,nd,nd,14.6317,nd,nd,nd,nd,nd,nd,nd,nd,0.2090,nd,0.0720,nd,nd,nd,81.6330,nd,nd,0.0477,nd,nd,nd,nd,nd,nd,nd,0.0483,3.3197,nd,pXRF,High,
23,SEALIP/ID/GH/6,400-300 BC,Metal Age,Gau Harimau,GH,103.930883, -4.069579,cemetery,Bengkulu Province,Maritime,108.2702,7.1205,Indonesia,Axe,nd,0.3017,4.1927,nd,nd,nd,nd,nd,nd,nd,nd,0.1563,nd,0.5143,nd,nd,nd,92.0713,nd,nd,0.1007,nd,nd,nd,nd,nd,0.2873,nd,0.0367,2.3197,nd,pXRF,Low,
24,SEALIP/ID/PKP/3,AD 100 - 300,Metal Age,Pankung Paruk,PKP,114.886419, -8.273542,jar burial,Bali,Maritime,108.2702,7.1205,Indonesia,High tin bronze bowl,nd,0.0386,24.0000,nd,nd,0.1298,nd,nd,nd,nd,0.0107,0.0046,nd,0.1070,nd,nd,nd,72.0000,0.0253,nd,0.0011,nd,nd,0.0003,0.0008,0.0074,nd,nd,nd,0.0550,nd,,,
25,SEALIP/ID/PSA/1,,Metal Age,Pasir Angin,PSA,106.986161, -6.368258,,Java,Maritime,108.2702,7.1205,Indonesia,Fragment,nd,nd,22.1463,nd,nd,nd,nd,nd,nd,nd,0.1077,nd,nd,nd,nd,nd,nd,76.5200,nd,nd,0.6353,nd,nd,nd,0.1480,nd,nd,nd,nd,nd,nd,pXRF,Low,
26,SEALIP/ID/PSA/2,,Metal Age,Pasir Angin,PSA,106.986161, -6.368258,,Java,Maritime,108.2702,7.1205,Indonesia,Axe,nd,nd,25.6627,nd,nd,nd,nd,nd,nd,nd,nd,0.0903,nd,nd,nd,nd,nd,71.7503,nd,nd,1.6933,nd,nd,0.0227,0.1667,nd,nd,nd,nd,nd,nd,pXRF,Medium,
27,SEALIP/ID/RAB/1,,Metal Age,Rawa Buntu,RAB,106.678631, -6.312359,,Java,Maritime,108.2702,7.1205,Indonesia,Bangle,nd,nd,nd,nd,nd,nd,nd,nd,nd,nd,nd,1.4707,nd,nd,nd,nd,nd,98.1203,nd,nd,nd,nd,0.1057,nd,nd,nd,nd,nd,nd,nd,nd,pXRF,Low,
28,SEALIP/IN/ADI/1,,Historic,Aichanallur,ADI,77.873172,8.627942,,Tamil Nadu,indian sub-continent,78.5351,20.3217,India,Jar,nd,nd,22.0890,0.0615,nd,nd,nd,0.0135,0.0170,0.0070,nd,nd,nd,0.0110,nd,nd,nd,71.3507,0.0910,nd,0.8447,0.0470,0.1730,0.1067,0.2590,1.0230,nd,nd,nd,4.7110,nd,pXRF,Medium,
29,SEALIP/IN/GZ/1,100-200 AD,Historic,Gazole,GZ,88.192384,25.210859,,West Bengal. Maldar district,indian sub-continent,78.5351,20.3217,India,High tin bronze,nd,0.0202,25.9180,nd,nd,0.0273,nd,nd,nd,nd,0.0117,0.9857,nd,0.0436,nd,nd,15.9804,55.0917,0.0332,0.0178,1.8666,nd,nd,nd,nd,nd,nd,nd,nd,nd,nd,Mannheim EDXRF,Medium,
30,SEALIP/IN/KOD/1,500 - 200 BC,Historic,Kodumanal,KOD,77.512495,11.112701,,Tamil Nadu,indian sub-continent,78.5351,20.3217,India,Strainer,nd,nd,8.4103,nd,nd,nd,nd,nd,nd,nd,0.0190,0.5887,nd,0.2270,nd,nd,nd,87.8480,nd,nd,0.6420,nd,nd,0.0370,0.0720,nd,nd,nd,nd,2.1627,nd,pXRF,Low,
31,SEALIP/IN/MAH/1,,Historic,Mahurjhari,MAH,79.947250,22.053381,,Madhya Pradesh,indian sub-continent,78.5351,20.3217,India,Vessel,nd,0.0030,8.1000,nd,nd,0.0296,nd,nd,nd,nd,0.0276,0.4902,nd,0.7200,nd,nd,nd,90.0000,0.0384,0.0072,0.5244,nd,nd,0.0116,0.0083,0.1902,nd,nd,nd,0.1520,nd,,,
33,SEALIP/IN/MAH/3,,Historic,Mahurjhari,MAH,79.947250,22.053381,,Madhya Pradesh,indian sub-continent,78.5351,20.3217,India,Vessel,nd,0.0023,18.0000,nd,nd,0.0567,nd,nd,nd,nd,0.0093,0.0582,nd,0.0108,nd,nd,nd,80.0000,0.0820,0.0136,0.3132,nd,nd,0.0044,0.0061,0.1089,nd,nd,nd,1.2900,nd,,,
34,SEALIP/IN/MAH/4,,Historic,Mahurjhari,MAH,79.947250,22.053381,,Madhya Pradesh,indian sub-continent,78.5351,20.3217,India,Vessel,nd,0.0022,8.4000,nd,nd,0.0293,nd,nd,nd,nd,nd,0.5220,nd,0.5165,nd,nd,nd,89.0000,0.0115,0.0061,0.5023,nd,nd,0.0035,0.0006,0.0348,nd,nd,nd,0.4700,nd,,,
35,SEALIP/IN/MAH/5,,Historic,Mahurjhari,MAH,79.947250,22.053381,,Madhya Pradesh,indian sub-continent,78.5351,20.3217,India,Vessel,nd,0.0004,7.0000,nd,nd,0.0088,nd,nd,nd,nd,0.0039,0.1390,nd,0.0316,nd,nd,nd,89.0000,0.0055,0.0021,0.3044,nd,nd,0.0033,0.0009,0.0262,nd,nd,nd,0.5980,nd,,,
36,SEALIP/IN/MAH/6,,Historic,Mahurjhari,MAH,79.947250,22.053381,,Madhya Pradesh,indian sub-continent,78.5351,20.3217,India,Vessel,nd,0.0005,9.6000,nd,nd,0.0132,nd,nd,nd,nd,0.0094,0.0680,nd,0.0340,nd,nd,nd,77.0000,0.0172,0.0096,0.8646,nd,nd,0.0168,0.0029,0.2711,nd,nd,nd,1.8900,nd,,,
37,SEALIP/IN/TAN/1,,Historic,Tanjure,TAN, 79.137827,10.786999,,Tamil Nadu,indian sub-continent,78.5351,20.3217,India,Bowl,nd,0.2827,8.0693,0.0210,nd,nd,nd,nd,nd,0.0090,0.0550,15.5473,nd,nd,nd,nd,0.6980,73.5007,0.0790,nd,0.6543,0.0447,nd,0.0543,0.0983,nd,nd,nd,nd,0.8933,nd,pXRF,Low,
38,SEALIP/IN/TAX/1,,Historic,Taxila,TAX, 72.839734, 33.746275,,,indian sub-continent,78.5351,20.3217,India,,nd,0.1850,22.0593,0.0807,nd,nd,nd,nd,nd,nd,nd,0.0167,nd,0.1583,nd,nd,nd,75.3677,0.1137,0.0170,0.3143,0.0430,nd,0.0637,0.2037,nd,0.1210,nd,nd,1.2607,nd,pXRF,Low,
39,SEALIP/IN/TP/1,200 - 0 BC,Historic,Tilpi,TP,88.561363,22.238035,,West Bengal,indian sub-continent,78.5351,20.3217,India,High tin bronze,nd,nd,23.4251,nd,nd,0.0111,nd,nd,nd,nd,0.0125,0.0279,nd,0.3061,nd,nd,nd,75.1868,0.3223,0.0826,0.6167,nd,nd,nd,nd,nd,nd,nd,nd,nd,nd,Mannheim EDXRF,Low,
40,SEALIP/KH/PH/1,150 BC - AD 50,Iron Age,Prohear,PH,105.522526,11.540274,cemetery,Prey Veng province,Mekong river basin,104.5414,12.5531,Cambodia,Drum,nd,0.1748,10.9336,nd,nd,0.0840,nd,nd,nd,nd,0.0179,6.6494,nd,0.2036,0.0162,nd,0.0046,81.0995,0.0387,0.0164,0.0815,nd,nd,nd,nd,nd,nd,nd,nd,nd,nd,Oxford EPMA,Low,
41,SEALIP/KH/PH/2,150 BC - AD 50,Iron Age,Prohear,PH,105.522526,11.540274,cemetery,Prey Veng province,Mekong river basin,104.5414,12.5531,Cambodia,Blade,nd,0.0029,8.4120,nd,nd,0.0056,nd,nd,nd,nd,0.0325,0.3038,nd,0.1225,0.0128,nd,0.0156,90.8955,0.0165,0.0012,0.0073,nd,nd,nd,nd,nd,nd,nd,nd,nd,nd,Oxford EPMA,Low,
42,SEALIP/KH/PH/3,150 BC - AD 50,Iron Age,Prohear,PH,105.522526,11.540274,cemetery,Prey Veng province,Mekong river basin,104.5414,12.5531,Cambodia,Bangle,nd,0.0000,5.2944,nd,nd,0.0231,nd,nd,nd,nd,0.0276,0.0853,nd,0.0484,0.0426,nd,0.0095,94.3591,0.0417,0.0049,0.0022,nd,nd,nd,nd,nd,nd,nd,nd,nd,nd,Oxford EPMA,Low,
43,SEALIP/KH/PH/4,150 BC - AD 50,Iron Age,Prohear,PH,105.522526,11.540274,cemetery,Prey Veng province,Mekong river basin,104.5414,12.5531,Cambodia,Bangle,nd,0.0000,9.9995,nd,nd,0.0389,nd,nd,nd,nd,0.0206,0.1332,nd,0.0494,0.0403,nd,0.0000,89.6758,0.0126,0.0035,0.0055,nd,nd,nd,nd,nd,nd,nd,nd,nd,nd,Oxford EPMA,Medium,
44,SEALIP/KH/PH/5,150 BC - AD 50,Iron Age,Prohear,PH,105.522526,11.540274,cemetery,Prey Veng province,Mekong river basin,104.5414,12.5531,Cambodia,Bangle,nd,0.0023,14.8199,nd,nd,0.0269,nd,nd,nd,nd,0.0627,4.6950,nd,1.7759,0.0159,nd,0.0009,77.9366,0.0861,0.0024,0.0427,nd,nd,nd,nd,nd,nd,nd,nd,nd,nd,Oxford EPMA,Low,
45,SEALIP/KH/PH/6,150 BC - AD 50,Iron Age,Prohear,PH,105.522526,11.540274,cemetery,Prey Veng province,Mekong river basin,104.5414,12.5531,Cambodia,Bangle,nd,0.0584,13.4235,nd,nd,0.0839,nd,nd,nd,nd,0.0069,0.4022,nd,0.2240,0.0309,nd,0.0012,85.2220,0.0153,0.0049,0.0061,nd,nd,nd,nd,nd,nd,nd,nd,nd,nd,Oxford EPMA,Low,
46,SEALIP/KH/PH/7,150 BC - AD 50,Iron Age,Prohear,PH,105.522526,11.540274,cemetery,Prey Veng province,Mekong river basin,104.5414,12.5531,Cambodia,Bangle,nd,0.2851,5.2655,nd,nd,0.1328,nd,nd,nd,nd,0.0430,1.4832,nd,0.4949,0.0400,nd,0.0045,92.1004,0.0457,0.0102,0.0098,nd,nd,nd,nd,nd,nd,nd,nd,nd,nd,Oxford EPMA,Low,
47,SEALIP/KH/PH/8,150 BC - AD 50,Iron Age,Prohear,PH,105.522526,11.540274,cemetery,Prey Veng province,Mekong river basin,104.5414,12.5531,Cambodia,High tin bronze bowl,nd,0.0000,23.0131,nd,nd,0.0339,nd,nd,nd,nd,0.0170,0.1255,nd,0.0428,0.0194,nd,0.0056,76.4795,0.0396,0.0246,0.1724,nd,nd,nd,nd,nd,nd,nd,nd,nd,nd,Oxford EPMA,Low,
48,SEALIP/KH/PH/9,150 BC - AD 50,Iron Age,Prohear,PH,105.522526,11.540274,cemetery,Prey Veng province,Mekong river basin,104.5414,12.5531,Cambodia,Drum,nd,0.2764,13.8350,nd,nd,0.0358,nd,nd,nd,nd,0.0350,3.2182,nd,0.2215,0.0089,nd,0.0000,81.8635,0.0203,0.0086,0.0034,nd,nd,nd,nd,nd,nd,nd,nd,nd,nd,Oxford EPMA,Medium,
49,SEALIP/KH/PH/10,150 BC - AD 50,Iron Age,Prohear,PH,105.522526,11.540274,cemetery,Prey Veng province,Mekong river basin,104.5414,12.5531,Cambodia,Bowl,nd,0.4505,14.0194,nd,nd,0.1530,nd,nd,nd,nd,0.0356,1.6170,nd,0.6266,0.0000,nd,0.0044,81.8747,0.0719,0.0322,0.4852,nd,nd,nd,nd,nd,nd,nd,nd,nd,nd,Oxford EPMA,Medium,
50,SEALIP/KH/PH/11,150 BC - AD 50,Iron Age,Prohear,PH,105.522526,11.540274,cemetery,Prey Veng province,Mekong river basin,104.5414,12.5531,Cambodia,Bowl,nd,nd,53.6835,nd,nd,nd,nd,nd,nd,nd,nd,0.3995,nd,nd,nd,nd,0.2710,43.5380,0.2620,nd,1.2575,nd,nd,nd,0.3635,nd,nd,nd,nd,nd,nd,pXRF,,
51,SEALIP/KH/PKM/1,AD 500-700,Historic,Prei Khameng,PKM,103.757302,13.428109,cemetery,Siem Reap province,Mekong river basin,104.5414,12.5531,Cambodia,Strip,nd,0.0040,0.1453,nd,nd,0.0000,nd,nd,nd,nd,0.0000,94.3692,nd,0.0064,0.0032,nd,0.0037,0.7048,0.0122,0.0080,0.0000,nd,nd,nd,nd,nd,nd,nd,nd,nd,nd,Oxford EPMA,Low,
52,SEALIP/KH/PKM/2,AD 500-700,Historic,Prei Khameng,PKM,103.757302,13.428109,cemetery,Siem Reap province,Mekong river basin,104.5414,12.5531,Cambodia,Bangle,nd,0.0735,19.5000,nd,nd,0.1230,nd,nd,nd,nd,nd,1.2400,0.0100,0.1090,nd,nd,nd,78.1502,0.1200,0.0380,0.6800,nd,nd,nd,nd,nd,nd,nd,nd,nd,nd,Mannheim EDXRF,Low,
53,SEALIP/KH/PKM/3,AD 500-700,Historic,Prei Khameng,PKM,103.757302,13.428109,cemetery,Siem Reap province,Mekong river basin,104.5414,12.5531,Cambodia,Bangle,nd,0.0066,2.4496,nd,nd,0.1280,nd,nd,nd,nd,0.0430,0.0123,nd,0.0349,0.0210,nd,0.0000,97.1921,0.0160,0.0034,0.0049,nd,nd,nd,nd,nd,nd,nd,nd,nd,nd,Oxford EPMA,Medium,
54,SEALIP/KH/PKM/4,AD 500-700,Historic,Prei Khameng,PKM,103.757302,13.428109,cemetery,Siem Reap province,Mekong river basin,104.5414,12.5531,Cambodia,Bangle,nd,0.0000,21.9933,nd,nd,0.0838,nd,nd,nd,nd,0.0370,0.0752,nd,0.1953,0.0202,nd,0.0039,77.4266,0.0839,0.0105,0.0130,nd,nd,nd,nd,nd,nd,nd,nd,nd,nd,Oxford EPMA,Low,
55,SEALIP/KH/PKM/5,AD 500-700,Historic,Prei Khameng,PKM,103.757302,13.428109,cemetery,Siem Reap province,Mekong river basin,104.5414,12.5531,Cambodia,Bangle,nd,0.0000,22.7647,nd,nd,0.0493,nd,nd,nd,nd,0.0000,0.0358,nd,0.2385,0.0090,nd,0.0108,76.5994,0.0940,0.0078,0.1409,nd,nd,nd,nd,nd,nd,nd,nd,nd,nd,Oxford EPMA,Low,
56,SEALIP/KH/PKM/6,AD 500-700,Historic,Prei Khameng,PKM,103.757302,13.428109,cemetery,Siem Reap province,Mekong river basin,104.5414,12.5531,Cambodia,Bangle,nd,0.0000,23.3952,nd,nd,0.0703,nd,nd,nd,nd,0.0073,0.0073,nd,0.2689,0.0198,nd,0.0027,75.6827,0.0322,0.0037,0.0092,nd,nd,nd,nd,nd,nd,nd,nd,nd,nd,Oxford EPMA,Medium,
57,SEALIP/KH/PKM/7,AD 500-700,Historic,Prei Khameng,PKM,103.757302,13.428109,cemetery,Siem Reap province,Mekong river basin,104.5414,12.5531,Cambodia,Bangle,nd,0.0030,13.5840,nd,nd,0.0188,nd,nd,nd,nd,0.0216,0.0084,nd,0.1532,0.0588,nd,0.0090,63.6640,0.0000,0.0134,0.0124,nd,nd,nd,nd,nd,nd,nd,nd,nd,nd,Oxford EPMA,Medium,
58,SEALIP/KH/PKM/8,AD 500-700,Historic,Prei Khameng,PKM,103.757302,13.428109,cemetery,Siem Reap province,Mekong river basin,104.5414,12.5531,Cambodia,Bangle,nd,0.0026,0.0030,nd,nd,0.0165,nd,nd,nd,nd,0.0000,0.0253,nd,0.0161,0.0417,nd,0.0052,99.6111,0.0611,0.0086,0.1221,nd,nd,nd,nd,nd,nd,nd,nd,nd,nd,Oxford EPMA,Low,
59,SEALIP/KH/PKM/9,AD 500-700,Historic,Prei Khameng,PKM,103.757302,13.428109,cemetery,Siem Reap province,Mekong river basin,104.5414,12.5531,Cambodia,Bangle,nd,0.0000,23.7564,nd,nd,0.0301,nd,nd,nd,nd,0.0239,0.0462,nd,0.0873,0.0295,nd,0.0133,75.4991,0.1997,0.0142,0.1092,nd,nd,nd,nd,nd,nd,nd,nd,nd,nd,Oxford EPMA,Low,
60,SEALIP/KH/PKM/10,AD 500-700,Historic,Prei Khameng,PKM,103.757302,13.428109,cemetery,Siem Reap province,Mekong river basin,104.5414,12.5531,Cambodia,Fragment,nd,0.1369,18.4563,nd,nd,0.0184,nd,nd,nd,nd,0.0384,2.2262,nd,0.6402,0.0141,nd,0.0040,52.9936,0.0369,0.0060,0.2267,nd,nd,nd,nd,nd,nd,nd,nd,nd,nd,Oxford EPMA,Medium,
61,SEALIP/LA/PBL/8,400 - 100 BC,Iron Age,Puen Baolo,PBL,105.925631, 16.951142,cemetery/settlement/copper smelting,Savannakhet Province,Mekong river basin,105.5353,16.2623,Laos,Ge,nd,nd,11.1023,nd,nd,nd,nd,0.0283,0.0147,nd,nd,nd,nd,0.0427,nd,nd,nd,86.0197,nd,nd,nd,nd,nd,nd,nd,nd,1.4183,nd,nd,1.3713,nd,pXRF,Low,
62,SEALIP/LA/PBL/9,400 - 100 BC,Iron Age,Puen Baolo,PBL,105.925631, 16.951142,cemetery/settlement/copper smelting,Savannakhet Province,Mekong river basin,105.5353,16.2623,Laos,Axe,nd,nd,12.8873,nd,nd,nd,nd,nd,nd,nd,nd,0.0667,nd,0.0597,nd,nd,nd,86.4493,nd,nd,0.2510,nd,nd,nd,nd,nd,0.2777,nd,nd,nd,nd,pXRF,Medium,
63,SEALIP/LA/PBL/10,400 - 100 BC,Iron Age,Puen Baolo,PBL,105.925631, 16.951142,cemetery/settlement/copper smelting,Savannakhet Province,Mekong river basin,105.5353,16.2623,Laos,Ingot,nd,nd,nd,nd,nd,nd,nd,nd,nd,nd,0.0150,nd,nd,0.0423,nd,nd,0.0757,98.8263,0.0117,nd,0.1100,nd,nd,nd,nd,nd,nd,nd,0.0367,0.8457,nd,pXRF,Medium,
64,SEALIP/LA/PBL/11,400 - 100 BC,Iron Age,Puen Baolo,PBL,105.925631, 16.951142,cemetery/settlement/copper smelting,Savannakhet Province,Mekong river basin,105.5353,16.2623,Laos,Ingot,nd,nd,nd,nd,nd,nd,nd,0.0147,nd,nd,0.0807,0.1740,nd,0.2060,nd,nd,0.1103,82.9823,nd,nd,16.3317,nd,nd,nd,nd,nd,nd,nd,nd,0.0413,nd,pXRF,Medium,
65,SEALIP/LA/PBL/12,400 - 100 BC,Iron Age,Puen Baolo,PBL,105.925631, 16.951142,cemetery/settlement/copper smelting,Savannakhet Province,Mekong river basin,105.5353,16.2623,Laos,Ingot,nd,nd,nd,nd,nd,nd,nd,nd,nd,nd,0.0703,0.1637,0.0160,0.1690,nd,nd,nd,98.6350,0.0103,nd,0.9303,nd,nd,nd,nd,nd,nd,nd,nd,nd,nd,pXRF,Low,
66,SEALIP/LA/PBL/13,400 - 100 BC,Iron Age,Puen Baolo,PBL,105.925631, 16.951142,cemetery/settlement/copper smelting,Savannakhet Province,Mekong river basin,105.5353,16.2623,Laos,Ingot,nd,0.0213,0.0153,nd,nd,nd,nd,nd,nd,nd,0.0593,0.0463,0.0210,0.1157,nd,nd,0.1080,97.8770,nd,nd,1.3213,nd,nd,0.0303,0.0210,nd,nd,nd,nd,0.2927,nd,pXRF,Medium,
67,SEALIP/LA/PBL/14,400 - 100 BC,Iron Age,Puen Baolo,PBL,105.925631, 16.951142,cemetery/settlement/copper smelting,Savannakhet Province,Mekong river basin,105.5353,16.2623,Laos,Ingot,nd,nd,nd,nd,nd,nd,nd,nd,nd,nd,0.0187,0.1060,nd,0.0590,nd,nd,0.1637,96.4983,nd,nd,2.9707,nd,nd,nd,nd,nd,nd,nd,0.0117,0.1390,nd,pXRF,Low,
68,SEALIP/LA/PBL/15,400 - 100 BC,Iron Age,Puen Baolo,PBL,105.925631, 16.951142,cemetery/settlement/copper smelting,Savannakhet Province,Mekong river basin,105.5353,16.2623,Laos,Ingot,nd,nd,nd,nd,nd,nd,nd,nd,nd,nd,0.0047,nd,nd,0.0157,nd,nd,0.1527,99.4977,nd,nd,0.0777,nd,nd,nd,nd,nd,nd,nd,nd,0.2407,nd,pXRF,Medium,
69,SEALIP/LA/PBL/16,400 - 100 BC,Iron Age,Puen Baolo,PBL,105.925631, 16.951142,cemetery/settlement/copper smelting,Savannakhet Province,Mekong river basin,105.5353,16.2623,Laos,Ingot,nd,nd,nd,nd,nd,nd,nd,0.0043,nd,nd,nd,nd,nd,0.0750,nd,nd,nd,99.4220,nd,nd,0.3127,nd,nd,nd,nd,nd,0.0377,nd,nd,nd,nd,pXRF,Low,
70,SEALIP/LA/PBL/17,400 - 100 BC,Iron Age,Puen Baolo,PBL,105.925631, 16.951142,cemetery/settlement/copper smelting,Savannakhet Province,Mekong river basin,105.5353,16.2623,Laos,Chisel,9.1000,nd,19.3000,nd,nd,nd,nd,nd,nd,nd,nd,nd,nd,nd,nd,nd,nd,70.6000,nd,nd,nd,nd,nd,nd,nd,nd,nd,nd,nd,nd,nd,SEM-EDS,Medium,
71,SEALIP/LA/PBL/18,400 - 100 BC,Iron Age,Puen Baolo,PBL,105.925631, 16.951142,cemetery/settlement/copper smelting,Savannakhet Province,Mekong river basin,105.5353,16.2623,Laos,Ingot,nd,nd,0.0167,nd,nd,nd,nd,nd,nd,nd,0.0077,0.0607,nd,0.0757,nd,nd,nd,98.9210,0.0050,nd,0.8180,nd,0.0083,0.0263,0.0410,nd,nd,nd,nd,nd,nd,pXRF,Low,
72,SEALIP/LA/PBL/19,400 - 100 BC,Iron Age,Puen Baolo,PBL,105.925631, 16.951142,cemetery/settlement/copper smelting,Savannakhet Province,Mekong river basin,105.5353,16.2623,Laos,Ingot,nd,nd,nd,nd,nd,nd,nd,nd,nd,nd,0.1093,0.0777,nd,0.1357,nd,nd,0.1613,92.9780,nd,nd,5.6913,nd,nd,nd,nd,nd,nd,nd,0.5963,0.2483,nd,pXRF,Medium,
73,SEALIP/LA/PBL/20,400 - 100 BC,Iron Age,Puen Baolo,PBL,105.925631, 16.951142,cemetery/settlement/copper smelting,Savannakhet Province,Mekong river basin,105.5353,16.2623,Laos,Ingot,nd,nd,0.0190,nd,nd,nd,nd,nd,nd,nd,0.0283,0.0183,nd,0.0343,nd,nd,0.0307,98.1773,nd,0.0043,1.5347,nd,nd,0.0113,nd,nd,nd,nd,nd,0.0600,nd,pXRF,Low,
74,SEALIP/LA/PBL/21,400 - 100 BC,Iron Age,Puen Baolo,PBL,105.925631, 16.951142,cemetery/settlement/copper smelting,Savannakhet Province,Mekong river basin,105.5353,16.2623,Laos,Ingot,nd,nd,nd,nd,nd,nd,nd,nd,nd,nd,0.0463,0.0277,nd,0.0713,nd,nd,0.1590,95.1650,0.0073,nd,4.2617,nd,nd,nd,nd,nd,nd,nd,nd,0.2397,nd,pXRF,Low,
75,SEALIP/LA/PBL/22,400 - 100 BC,Iron Age,Puen Baolo,PBL,105.925631, 16.951142,cemetery/settlement/copper smelting,Savannakhet Province,Mekong river basin,105.5353,16.2623,Laos,Axe,nd,nd,12.1403,nd,nd,nd,nd,0.0103,0.0053,nd,nd,nd,nd,0.1083,nd,nd,nd,87.3163,nd,nd,0.2520,nd,nd,nd,nd,nd,nd,nd,nd,nd,nd,pXRF,Low,
76,SEALIP/LA/PBL/23,400 - 100 BC,Iron Age,Puen Baolo,PBL,105.925631, 16.951142,cemetery/settlement/copper smelting,Savannakhet Province,Mekong river basin,105.5353,16.2623,Laos,Hair pin,nd,nd,10.6000,nd,nd,nd,nd,nd,nd,nd,nd,0.0960,nd,0.0923,nd,nd,nd,89.1523,nd,nd,0.0560,nd,nd,nd,nd,nd,nd,nd,nd,nd,nd,pXRF,Low,
77,SEALIP/LA/PBL/24,400 - 100 BC,Iron Age,Puen Baolo,PBL,105.925631, 16.951142,cemetery/settlement/copper smelting,Savannakhet Province,Mekong river basin,105.5353,16.2623,Laos,Axe,nd,nd,18.2783,nd,nd,nd,nd,nd,nd,nd,nd,0.0737,nd,0.0660,nd,nd,nd,80.8790,nd,nd,0.4733,nd,nd,nd,nd,nd,nd,nd,0.0600,0.1013,nd,pXRF,Low,
78,SEALIP/LA/PBL/25,400 - 100 BC,Iron Age,Puen Baolo,PBL,105.925631, 16.951142,cemetery/settlement/copper smelting,Savannakhet Province,Mekong river basin,105.5353,16.2623,Laos,Axe,nd,nd,13.7803,nd,nd,nd,nd,0.0240,0.0227,0.0127,nd,nd,nd,0.0733,nd,nd,nd,53.2733,nd,nd,nd,nd,nd,nd,nd,32.0037,nd,nd,0.6220,0.5575,nd,pXRF,Medium,
79,SEALIP/LA/PBL/26,400 - 100 BC,Iron Age,Puen Baolo,PBL,105.925631, 16.951142,cemetery/settlement/copper smelting,Savannakhet Province,Mekong river basin,105.5353,16.2623,Laos,Axe,nd,nd,7.1650,nd,nd,nd,nd,nd,nd,nd,nd,0.0397,nd,0.0873,nd,nd,nd,92.3397,nd,nd,0.1457,nd,nd,nd,nd,nd,nd,nd,nd,nd,nd,pXRF,Low,
80,SEALIP/LA/PBL/27,400 - 100 BC,Iron Age,Puen Baolo,PBL,105.925631, 16.951142,cemetery/settlement/copper smelting,Savannakhet Province,Mekong river basin,105.5353,16.2623,Laos,Rod,nd,nd,25.9140,0.0090,nd,nd,nd,nd,nd,nd,nd,0.2123,nd,0.0833,nd,nd,nd,73.3297,nd,nd,nd,nd,nd,nd,nd,nd,0.2467,nd,0.0980,nd,nd,pXRF,Medium,
81,SEALIP/LA/PBL/28,400 - 100 BC,Iron Age,Puen Baolo,PBL,105.925631, 16.951142,cemetery/settlement/copper smelting,Savannakhet Province,Mekong river basin,105.5353,16.2623,Laos,Adze,nd,0.0130,12.4480,0.1260,nd,nd,nd,nd,nd,nd,nd,0.0540,nd,0.0800,nd,nd,nd,64.5980,nd,nd,2.0113,0.0373,nd,nd,nd,8.5363,nd,nd,nd,12.0103,nd,pXRF,Medium,
82,SEALIP/LA/PBL/29,400 - 100 BC,Iron Age,Puen Baolo,PBL,105.925631, 16.951142,cemetery/settlement/copper smelting,Savannakhet Province,Mekong river basin,105.5353,16.2623,Laos,Axe,nd,0.0497,18.1053,0.0633,nd,nd,nd,nd,nd,nd,nd,0.0503,nd,0.1233,nd,nd,0.1113,80.9513,nd,nd,0.2427,nd,nd,nd,0.2197,nd,0.0310,nd,nd,nd,nd,pXRF,Medium,
83,SEALIP/LA/PBL/30,400 - 100 BC,Iron Age,Puen Baolo,PBL,105.925631, 16.951142,cemetery/settlement/copper smelting,Savannakhet Province,Mekong river basin,105.5353,16.2623,Laos,Axe,nd,nd,30.1790,nd,nd,nd,nd,nd,nd,nd,nd,0.1343,nd,0.3510,nd,nd,nd,67.9150,nd,nd,0.3263,nd,nd,nd,nd,nd,nd,nd,0.0183,1.0437,nd,pXRF,Medium,
84,SEALIP/LA/PBL/31,400 - 100 BC,Iron Age,Puen Baolo,PBL,105.925631, 16.951142,cemetery/settlement/copper smelting,Savannakhet Province,Mekong river basin,105.5353,16.2623,Laos,Spearhead,nd,nd,10.0613,nd,nd,nd,nd,nd,nd,nd,0.0023,0.0217,nd,0.0600,nd,nd,nd,89.7530,nd,nd,0.0250,nd,nd,nd,0.0693,nd,nd,nd,nd,nd,nd,pXRF,Medium,
85,SEALIP/LA/PBL/32,400 - 100 BC,Iron Age,Puen Baolo,PBL,105.925631, 16.951142,cemetery/settlement/copper smelting,Savannakhet Province,Mekong river basin,105.5353,16.2623,Laos,Ingot,nd,nd,nd,nd,nd,nd,nd,0.0047,nd,nd,0.0137,0.0997,nd,0.0497,nd,nd,nd,99.2820,nd,nd,0.5437,nd,nd,nd,nd,nd,nd,nd,nd,nd,nd,pXRF,Low,
86,SEALIP/LA/PBL/33,400 - 100 BC,Iron Age,Puen Baolo,PBL,105.925631, 16.951142,cemetery/settlement/copper smelting,Savannakhet Province,Mekong river basin,105.5353,16.2623,Laos,Ingot,nd,nd,nd,nd,nd,nd,nd,nd,nd,nd,0.0267,0.1077,nd,0.0690,nd,nd,0.0243,99.4530,0.0113,nd,0.2067,nd,nd,nd,nd,nd,nd,nd,nd,0.0580,nd,pXRF,Medium,
87,SEALIP/LA/PBL/34,400 - 100 BC,Iron Age,Puen Baolo,PBL,105.925631, 16.951142,cemetery/settlement/copper smelting,Savannakhet Province,Mekong river basin,105.5353,16.2623,Laos,Ingot,nd,nd,nd,nd,nd,nd,nd,0.0047,0.0037,nd,nd,0.0587,nd,0.0880,nd,nd,0.1280,99.0403,nd,nd,0.5100,nd,nd,nd,nd,nd,nd,nd,nd,0.0607,nd,pXRF,Low,
88,SEALIP/LA/PBL/35,400 - 100 BC,Iron Age,Puen Baolo,PBL,105.925631, 16.951142,cemetery/settlement/copper smelting,Savannakhet Province,Mekong river basin,105.5353,16.2623,Laos,Ingot,nd,nd,nd,nd,nd,nd,nd,nd,nd,nd,0.0097,nd,0.0097,0.0363,nd,nd,0.0803,99.7700,nd,nd,nd,nd,nd,nd,nd,nd,nd,nd,nd,nd,nd,pXRF,High,
89,SEALIP/LA/PBL/36,400 - 100 BC,Iron Age,Puen Baolo,PBL,105.925631, 16.951142,cemetery/settlement/copper smelting,Savannakhet Province,Mekong river basin,105.5353,16.2623,Laos,Ingot,nd,nd,nd,nd,nd,nd,nd,0.0097,0.0027,nd,0.0047,0.0323,nd,0.0630,nd,nd,0.0173,99.5507,nd,nd,0.1540,nd,nd,nd,nd,nd,nd,nd,nd,0.1143,nd,pXRF,Meidum,
90,SEALIP/LA/PBL/37,400 - 100 BC,Iron Age,Puen Baolo,PBL,105.925631, 16.951142,cemetery/settlement/copper smelting,Savannakhet Province,Mekong river basin,105.5353,16.2623,Laos,Ingot,nd,0.0213,0.0140,nd,nd,nd,nd,nd,nd,nd,0.0287,0.0103,0.0230,0.0303,nd,nd,0.0810,99.3910,nd,nd,0.1357,nd,nd,0.0290,0.0607,nd,0.1127,nd,nd,nd,nd,pXRF,High,
91,SEALIP/LA/PBL/38,400 - 100 BC,Iron Age,Puen Baolo,PBL,105.925631, 16.951142,cemetery/settlement/copper smelting,Savannakhet Province,Mekong river basin,105.5353,16.2623,Laos,Axe,nd,nd,16.7297,nd,nd,nd,nd,nd,nd,nd,0.0087,0.0440,nd,0.1207,nd,nd,0.0517,82.1977,nd,nd,nd,nd,nd,nd,0.1347,nd,nd,nd,0.2243,0.4810,nd,pXRF,Medium,
92,SEALIP/LA/PBL/39,400 - 100 BC,Iron Age,Puen Baolo,PBL,105.925631, 16.951142,cemetery/settlement/copper smelting,Savannakhet Province,Mekong river basin,105.5353,16.2623,Laos,Ingot,nd,0.0657,0.0323,0.0160,nd,nd,nd,nd,nd,nd,0.0250,0.0030,nd,0.0280,nd,nd,nd,99.5757,nd,nd,0.0353,nd,0.0140,0.0483,0.0887,nd,nd,nd,nd,nd,nd,pXRF,High,
93,SEALIP/LA/PBL/40,400 - 100 BC,Iron Age,Puen Baolo,PBL,105.925631, 16.951142,cemetery/settlement/copper smelting,Savannakhet Province,Mekong river basin,105.5353,16.2623,Laos,Ingot,nd,nd,nd,nd,nd,nd,nd,0.0360,0.0317,0.0060,nd,0.0323,nd,0.0767,nd,nd,nd,99.5683,nd,nd,0.1453,nd,nd,nd,nd,nd,nd,nd,nd,nd,nd,pXRF,Medium,
94,SEALIP/LA/PBL/41,400 - 100 BC,Iron Age,Puen Baolo,PBL,105.925631, 16.951142,cemetery/settlement/copper smelting,Savannakhet Province,Mekong river basin,105.5353,16.2623,Laos,Fragment,nd,nd,13.9583,nd,nd,nd,nd,nd,nd,nd,nd,0.0310,nd,0.0620,nd,nd,nd,85.8627,nd,nd,0.0380,nd,nd,nd,nd,nd,nd,nd,nd,nd,nd,pXRF,Medium,
95,SEALIP/LA/PBL/42,400 - 100 BC,Iron Age,Puen Baolo,PBL,105.925631, 16.951142,cemetery/settlement/copper smelting,Savannakhet Province,Mekong river basin,105.5353,16.2623,Laos,Ingot (matte),nd,0.0073,0.0033,nd,nd,nd,nd,0.0013,nd,nd,nd,0.0157,0.0050,0.0000,nd,nd,nd,74.8923,nd,nd,0.1833,nd,nd,0.0137,0.0173,nd,24.7597,nd,nd,nd,nd,pXRF,Low,
96,SEALIP/LA/PBL/43,400 - 100 BC,Iron Age,Puen Baolo,PBL,105.925631, 16.951142,cemetery/settlement/copper smelting,Savannakhet Province,Mekong river basin,105.5353,16.2623,Laos,Fragment ,nd,nd,12.3440,nd,nd,nd,nd,nd,nd,nd,nd,0.0155,nd,0.0265,nd,nd,nd,87.3798,0.0260,nd,nd,nd,nd,nd,nd,nd,0.1060,nd,nd,nd,nd,pXRF,Low,
97,SEALIP/LA/PBL/44,400 - 100 BC,Iron Age,Puen Baolo,PBL,105.925631, 16.951142,cemetery/settlement/copper smelting,Savannakhet Province,Mekong river basin,105.5353,16.2623,Laos,Axe,nd,nd,26.0370,0.0313,nd,nd,nd,nd,nd,nd,nd,0.0860,nd,0.2003,nd,nd,nd,69.4957,nd,nd,3.3660,0.0777,nd,nd,nd,nd,nd,nd,nd,0.6837,nd,pXRF,Medium,
98,SEALIP/LA/PBL/45,400 - 100 BC,Iron Age,Puen Baolo,PBL,105.925631, 16.951142,cemetery/settlement/copper smelting,Savannakhet Province,Mekong river basin,105.5353,16.2623,Laos,Axe,nd,nd,10.4263,nd,nd,nd,nd,0.0043,0.0030,nd,nd,0.0673,nd,0.1080,nd,nd,0.0260,87.9143,nd,nd,0.1390,nd,nd,nd,nd,nd,nd,nd,nd,1.2973,nd,pXRF,Low,
99,SEALIP/LA/PBL/46,400 - 100 BC,Iron Age,Puen Baolo,PBL,105.925631, 16.951142,cemetery/settlement/copper smelting,Savannakhet Province,Mekong river basin,105.5353,16.2623,Laos,Blade,nd,0.0220,12.7947,0.0310,nd,nd,nd,nd,nd,nd,0.1837,0.0170,nd,0.1587,nd,nd,nd,86.4733,nd,nd,nd,nd,nd,nd,0.0873,nd,0.1477,nd,nd,0.0360,nd,pXRF,High,
100,SEALIP/LA/PBL/47,400 - 100 BC,Iron Age,Puen Baolo,PBL,105.925631, 16.951142,cemetery/settlement/copper smelting,Savannakhet Province,Mekong river basin,105.5353,16.2623,Laos,Ingot ,nd,nd,nd,nd,nd,nd,nd,nd,nd,nd,nd,0.0000,nd,0.0250,nd,nd,nd,99.6420,nd,nd,0.2147,nd,nd,nd,nd,nd,nd,nd,nd,0.0863,nd,pXRF,Low,
101,SEALIP/LA/TNN/3,400 - 100 BC,Iron Age,Thong Na Nguak,TNN,106.000893,16.971067,,Savannakhet Province,Mekong river basin,105.5353,16.2623,Laos,Ingot,nd,0.0100,nd,nd,nd,0.0150,nd,nd,nd,nd,nd,0.1600,nd,nd,nd,nd,nd,99.5515,nd,nd,nd,nd,nd,nd,nd,nd,nd,nd,nd,nd,nd,Mannheim EDXRF,Low,
102,SEALIP/LA/TNN/4,400 - 100 BC,Iron Age,Thong Na Nguak,TNN,106.000893,16.971067,,Savannakhet Province,Mekong river basin,105.5353,16.2623,Laos,Ingot,nd,nd,nd,nd,nd,nd,nd,nd,nd,nd,nd,0.1863,nd,0.0318,nd,nd,0.2890,98.1322,0.0282,nd,0.0653,nd,nd,nd,nd,nd,1.1265,nd,0.0173,0.1057,nd,pXRF,Low,
103,SEALIP/LA/TPP/1,1100 - 1000 BC,Bronze Age,Tham Pà Ping,TPP,103.409722, 20.208611,burial,Houaphan Province,Mekong river basin,105.5353,16.2623,Laos,Axe,nd,nd,nd,nd,nd,0.3877,nd,0.0100,0.0090,0.0203,2.0627,0.1147,0.0340,11.5130,nd,nd,nd,84.9373,0.0285,nd,nd,nd,nd,nd,nd,nd,0.8753,nd,nd,nd,nd,pXRF,Low,
104,SEALIP/LA/VC/1,400 BC - AD 300,Iron Age,Vilabouly Complex,VC,105.949639,16.972217,villagers' collections,Savannakhet Province,Mekong river basin,105.5353,16.2623,Laos,Ge,nd,nd,4.2820,nd,nd,nd,nd,nd,nd,nd,nd,nd,nd,0.0157,nd,nd,nd,95.5730,nd,nd,0.1233,nd,nd,nd,nd,nd,nd,nd,nd,nd,nd,pXRF,Medium,
105,SEALIP/LA/VC/2,400 BC - AD 300,Iron Age,Vilabouly Complex,VC,105.949639,16.972217,villagers' collections,Savannakhet Province,Mekong river basin,105.5353,16.2623,Laos,Ge,nd,nd,5.9073,nd,nd,nd,nd,nd,nd,nd,nd,nd,nd,0.0170,nd,nd,nd,94.0067,nd,nd,0.0577,nd,nd,nd,nd,nd,nd,nd,nd,nd,nd,pXRF,Medium,
106,SEALIP/LA/VC/3,400 BC - AD 300,Iron Age,Vilabouly Complex,VC,105.949639,16.972217,villagers' collections,Savannakhet Province,Mekong river basin,105.5353,16.2623,Laos,Ge,nd,nd,1.5737,nd,nd,nd,nd,0.0113,0.0115,nd,nd,nd,nd,0.0170,nd,nd,nd,97.8887,nd,nd,nd,nd,nd,nd,nd,nd,nd,nd,nd,0.4720,nd,pXRF,Medium,
107,SEALIP/LA/VC/4,400 BC - AD 300,Iron Age,Vilabouly Complex,VC,105.949639,16.972217,villagers' collections,Savannakhet Province,Mekong river basin,105.5353,16.2623,Laos,Ingot,nd,nd,nd,nd,nd,nd,nd,0.0033,nd,nd,nd,0.0477,nd,0.0243,nd,nd,nd,98.6267,nd,nd,nd,nd,nd,nd,nd,nd,1.1403,nd,nd,0.1070,nd,pXRF,Medium,
108,SEALIP/LA/VC/5,400 BC - AD 300,Iron Age,Vilabouly Complex,VC,105.949639,16.972217,villagers' collections,Savannakhet Province,Mekong river basin,105.5353,16.2623,Laos,Ingot,nd,nd,nd,nd,nd,nd,nd,nd,nd,nd,nd,0.0963,nd,0.0083,nd,nd,0.0860,98.6393,0.0063,nd,0.0133,nd,nd,0.0090,nd,nd,1.0507,nd,nd,nd,nd,pXRF,Medium,
109,SEALIP/LA/VC/6,400 BC - AD 300,Iron Age,Vilabouly Complex,VC,105.949639,16.972217,villagers' collections,Savannakhet Province,Mekong river basin,105.5353,16.2623,Laos,Ingot,nd,0.0480,0.0247,0.0033,nd,nd,nd,nd,nd,nd,nd,0.0360,nd,0.0163,nd,nd,0.1627,98.4110,0.0123,nd,0.0120,nd,0.0127,0.0397,0.0760,nd,1.1350,nd,nd,nd,nd,pXRF,Medium,
110,SEALIP/LA/VC/7,400 BC - AD 300,Iron Age,Vilabouly Complex,VC,105.949639,16.972217,villagers' collections,Savannakhet Province,Mekong river basin,105.5353,16.2623,Laos,Ingot,nd,nd,nd,nd,nd,nd,nd,0.0023,nd,nd,nd,0.0900,nd,0.0370,nd,nd,0.1383,98.1440,nd,nd,0.0497,nd,nd,nd,nd,nd,1.0010,nd,nd,0.5327,nd,pXRF,Medium,
111,SEALIP/LA/VC/8,400 BC - AD 300,Iron Age,Vilabouly Complex,VC,105.949639,16.972217,villagers' collections,Savannakhet Province,Mekong river basin,105.5353,16.2623,Laos,Ingot,nd,nd,nd,nd,nd,nd,nd,nd,nd,nd,nd,0.0533,nd,0.0130,nd,nd,0.1707,98.5420,nd,nd,nd,nd,nd,nd,nd,nd,1.0387,nd,nd,0.1307,nd,pXRF,Medium,
112,SEALIP/LA/VC/9,400 BC - AD 300,Iron Age,Vilabouly Complex,VC,105.949639,16.972217,villagers' collections,Savannakhet Province,Mekong river basin,105.5353,16.2623,Laos,Bell,nd,0.1740,3.0907,nd,nd,nd,nd,nd,nd,nd,0.2380,4.2687,nd,0.5500,0.0357,nd,0.1750,91.4127,0.0427,nd,0.0040,nd,nd,nd,nd,nd,nd,nd,nd,nd,nd,pXRF,Medium,
113,SEALIP/LA/VC/10,400 BC - AD 300,Iron Age,Vilabouly Complex,VC,105.949639,16.972217,villagers' collections,Savannakhet Province,Mekong river basin,105.5353,16.2623,Laos,Bell,nd,0.2210,18.9270,0.0237,nd,0.2920,nd,nd,nd,0.0117,0.3640,11.9010,nd,1.5973,nd,nd,0.1053,64.3760,0.0480,nd,0.0510,nd,nd,nd,0.2110,0.7287,nd,nd,0.3320,0.6187,nd,pXRF,Medium,
114,SEALIP/LA/VC/11,400 BC - AD 300,Iron Age,Vilabouly Complex,VC,105.949639,16.972217,villagers' collections,Savannakhet Province,Mekong river basin,105.5353,16.2623,Laos,Bell,nd,0.4173,5.1450,0.0257,nd,0.2910,nd,nd,nd,0.0060,0.3823,9.9843,nd,0.5820,nd,nd,0.1150,81.9107,0.0063,nd,0.0443,nd,nd,0.0140,0.1077,0.1990,nd,nd,0.4143,nd,nd,pXRF,Medium,
115,SEALIP/LA/VC/12,400 BC - AD 300,Iron Age,Vilabouly Complex,VC,105.949639,16.972217,villagers' collections,Savannakhet Province,Mekong river basin,105.5353,16.2623,Laos,Drum,nd,0.0397,7.7533,nd,nd,nd,nd,nd,nd,0.0113,nd,20.5663,nd,nd,nd,nd,nd,70.4603,0.0225,nd,0.4120,nd,nd,nd,0.1267,0.8010,nd,nd,nd,nd,nd,pXRF,Low,
116,SEALIP/LA/VC/13,400 BC - AD 300,Iron Age,Vilabouly Complex,VC,105.949639,16.972217,villagers' collections,Savannakhet Province,Mekong river basin,105.5353,16.2623,Laos,Drum,36.9000,nd,nd,nd,nd,nd,nd,nd,nd,nd,nd,nd,nd,nd,nd,nd,nd,45.2000,nd,nd,1.5000,nd,4.9000,nd,nd,nd,nd,nd,nd,10.2000,nd,SEM-EDS,High,
117,KKH-B,200 - 100 BC,Iron Age,Kokkokhahla,Kokkokhahla,96.028220, 21.091169,Yangon University Museum,Sagaing Division,Irrawady/Chindwin river basin ,95.2052,22.0339,Myanmar,Bangle,nd,nd,nd,nd,nd,0.3000,nd,nd,nd,nd,0.6000,nd,nd,3.5000,nd,nd,nd,82.7000,nd,nd,nd,nd,nd,nd,nd,nd,nd,nd,nd,nd,nd,UCL Qatar SEM-EDS,High,
118,KKH-S,200 - 100 BC,Iron Age,Kokkokhahla,Kokkokhahla,96.028220, 21.091169,U Soe Naing collection,Sagaing Division,Irrawady/Chindwin river basin ,95.2052,22.0339,Myanmar,sword scabbard throat (locket) fragment,nd,nd,24.7600,nd,nd,nd,nd,nd,nd,nd,nd,nd,nd,nd,nd,nd,nd,57.4000,nd,nd,nd,nd,nd,nd,nd,nd,0.2700,nd,nd,nd,nd,UCL Qatar SEM-EDS,,
119,KKH-W,200 - 100 BC,Iron Age,Kokkokhahla,Kokkokhahla,96.028220, 21.091169,Yangon University Museum,Sagaing Division,Irrawady/Chindwin river basin ,95.2052,22.0339,Myanmar,Wire bundle,nd,nd,nd,nd,nd,nd,nd,nd,nd,nd,nd,nd,nd,nd,nd,nd,nd,98.1400,nd,nd,0.3400,nd,nd,nd,nd,nd,1.1000,nd,nd,nd,nd,UCL Qatar SEM-EDS,High,
120,MOH-S,500 - 100 BC,Iron Age,Myin Oo Hle,Myin Oo Hle, 95.538034, 21.119677,Yangon University Museum,Sagaing Division,Irrawady/Chindwin river basin ,95.2052,22.0339,Myanmar,Spearhead,nd,nd,nd,nd,nd,nd,nd,nd,nd,nd,nd,nd,nd,nd,nd,nd,nd,80.9000,nd,nd,1.9000,nd,nd,nd,nd,nd,1.9000,nd,nd,nd,nd,UCL Qatar SEM-EDS,Low,
121,NG- 6-1,1000 - 700 BC,Bronze Age,"""Oakaie""","""Oakaie""", 95.051987, 22.403892,Yangon University Museum,Sagaing Division,Irrawady/Chindwin river basin ,95.2052,22.0339,Myanmar,Fragment,nd,nd,4.1400,nd,nd,nd,nd,nd,nd,nd,nd,nd,nd,nd,nd,nd,nd,95.4000,nd,nd,nd,nd,nd,nd,nd,nd,nd,nd,nd,nd,nd,UCL Qatar SEM-EDS,Low,
122,NG- 6-2,1000 - 700 BC,Bronze Age,"""Oakaie""","""Oakaie""", 95.051987, 22.403892,Yangon University Museum,Sagaing Division,Irrawady/Chindwin river basin ,95.2052,22.0339,Myanmar,Fragment,nd,nd,17.1000,nd,nd,nd,nd,nd,nd,nd,nd,0.8700,nd,nd,nd,nd,nd,82.8000,nd,nd,nd,nd,nd,nd,nd,nd,0.0600,nd,nd,nd,nd,UCL Qatar SEM-EDS,Low,
123,NG- 6-3,1000 - 700 BC,Bronze Age,"""Oakaie""","""Oakaie""", 95.051987, 22.403892,Yangon University Museum,Sagaing Division,Irrawady/Chindwin river basin ,95.2052,22.0339,Myanmar,Fragment,nd,nd,5.1000,nd,nd,nd,nd,nd,nd,nd,nd,nd,nd,nd,nd,nd,nd,94.9000,nd,nd,nd,nd,nd,nd,nd,nd,0.3000,nd,nd,nd,nd,UCL Qatar SEM-EDS,,
124,NG- 6-4,1000 - 700 BC,Bronze Age,"""Oakaie""","""Oakaie""", 95.051987, 22.403892,Yangon University Museum,Sagaing Division,Irrawady/Chindwin river basin ,95.2052,22.0339,Myanmar,Fragment,nd,nd,11.1000,nd,nd,nd,nd,nd,nd,nd,nd,nd,nd,nd,nd,nd,nd,72.1000,nd,nd,nd,nd,nd,nd,nd,nd,0.3000,nd,nd,nd,nd,UCL Qatar SEM-EDS,Low,
125,NG-V,1000 - 700 BC,Bronze Age,"""Oakaie""","""Oakaie""", 95.051987, 22.403892,villagers' collections,Sagaing Division,Irrawady/Chindwin river basin ,95.2052,22.0339,Myanmar,Arrowhead,nd,nd,0.3000,nd,nd,nd,nd,nd,nd,nd,nd,nd,nd,nd,nd,nd,nd,99.7000,nd,nd,nd,nd,nd,nd,nd,nd,nd,nd,nd,nd,nd,UCL Qatar SEM-EDS,Low,
126,SEALIP/MY/HL28/1,500 - 100 BC,Iron Age,Halin,HL28, 95.799608,22.455975,cemetery,Sagaing Division,Irrawady/Chindwin river basin ,95.2052,22.0339,Myanmar,Wire bundle,4.6633,nd,nd,nd,nd,nd,nd,nd,nd,nd,nd,nd,nd,nd,nd,nd,nd,93.4467,nd,nd,0.1567,nd,nd,nd,nd,nd,1.3633,0.2933,nd,0.0767,nd,SEM-EDS,Medium,
127,SEALIP/MY/HL28/2,500 - 100 BC,Iron Age,Halin,HL28, 95.799608,22.455975,cemetery,Sagaing Division,Irrawady/Chindwin river basin ,95.2052,22.0339,Myanmar,Wire bundle,nd,nd,nd,nd,nd,nd,nd,0.0403,0.0375,nd,nd,nd,nd,0.0367,nd,nd,nd,99.1213,nd,nd,0.7560,nd,nd,nd,nd,nd,nd,nd,nd,nd,nd,pXRF,Low,
128,SEALIP/MY/HL28/3,500 - 100 BC,Iron Age,Halin,HL28, 95.799608,22.455975,cemetery,Sagaing Division,Irrawady/Chindwin river basin ,95.2052,22.0339,Myanmar,Wire bundle,1.1700,nd,nd,nd,nd,nd,nd,nd,nd,nd,nd,nd,nd,nd,nd,nd,nd,97.5300,nd,nd,0.3967,nd,nd,nd,nd,nd,0.8833,nd,nd,0.0200,nd,SEM-EDS,Low,
129,SEALIP/MY/HL28/4,500 - 100 BC,Iron Age,Halin,HL28, 95.799608,22.455975,cemetery,Sagaing Division,Irrawady/Chindwin river basin ,95.2052,22.0339,Myanmar,Wire bundle,nd,nd,nd,nd,nd,nd,nd,0.0175,nd,nd,nd,nd,nd,0.0283,nd,nd,nd,99.5097,nd,nd,0.4430,nd,nd,nd,nd,nd,nd,nd,nd,nd,nd,pXRF,Low,
130,SEALIP/MY/HL28/5,500 - 100 BC,Iron Age,Halin,HL28, 95.799608,22.455975,cemetery,Sagaing Division,Irrawady/Chindwin river basin ,95.2052,22.0339,Myanmar,Wire bundle,nd,nd,nd,nd,nd,nd,nd,0.0130,nd,nd,nd,nd,nd,0.0120,nd,nd,nd,98.7637,nd,nd,0.3523,nd,nd,nd,nd,nd,0.8083,nd,nd,nd,nd,pXRF,Low,
131,SEALIP/MY/HL28/6,500 - 100 BC,Iron Age,Halin,HL28, 95.799608,22.455975,cemetery,Sagaing Division,Irrawady/Chindwin river basin ,95.2052,22.0339,Myanmar,Wire bundle,nd,nd,nd,nd,nd,nd,nd,nd,nd,nd,nd,nd,nd,0.0215,nd,nd,nd,97.5343,nd,nd,0.4963,nd,nd,nd,nd,nd,1.1523,nd,nd,0.7773,nd,pXRF,Low,
132,SEALIP/MY/HL28/7,500 - 100 BC,Iron Age,Halin,HL28, 95.799608,22.455975,cemetery,Sagaing Division,Irrawady/Chindwin river basin ,95.2052,22.0339,Myanmar,Wire bundle,nd,nd,nd,nd,nd,nd,nd,0.0177,0.0130,nd,nd,nd,nd,0.0227,nd,nd,nd,99.5400,nd,nd,0.4047,nd,nd,nd,nd,nd,nd,nd,nd,nd,nd,pXRF,Low,
133,SEALIP/MY/HL28/8,500 - 100 BC,Iron Age,Halin,HL28, 95.799608,22.455975,cemetery,Sagaing Division,Irrawady/Chindwin river basin ,95.2052,22.0339,Myanmar,Wire bundle,1.2067,nd,nd,nd,nd,nd,nd,nd,nd,nd,nd,nd,nd,nd,nd,nd,nd,97.1733,nd,nd,0.4600,nd,nd,nd,nd,nd,1.0700,nd,nd,0.0867,nd,SEM-EDS,Low,
