Repository: simoncarrignon/bronze-age-ssr

# Folder with script and data for paper "A partial prehistory of the Southwest Silk Road: Archaeometallurgical data from the sub-Himalayan corridor."

List of files and folders:

- `data/`
  + `data/DATA isotopie_Pryce_V13092022.csv` Frozen verison used in `scriptMeetingWednesday16.Rmd`
  + `data/DATA isotopie_Pryce_V4.2.1.csv` Last version of the dataset
  + `data/*.RDS` RDS of the object as used for final publication
  + `data/RG_table_s1.csv` table with elemental compition from [Radivojević & Grujić (2017)](https://academic.oup.com/comnet/article/6/1/106/4030792)

File: data/DATA isotopie_Pryce_V4.csv (part 2 of 5)
LABEL analytical,Absolute period,Large period,Site,Site abreviation,Easting - Longitude,Northing-Latitude,Type of site/context,Region,River basin,Country,Artefact type,208Pb/206Pb,207Pb/206Pb,208Pb/204Pb,207Pb/204Pb,206Pb/204Pb,Corrosion products,Alloy
SEALIP/MY/HTP/1,500 BC - AD 100,Iron Age,Htan Ta Pin,HTTP,95.996184,20.591653,Mandalay museum,Mandalay Division,Irrawady/Chindwin river basin ,Myanmar,Bowl,"2,0828","0,8407","38,949","15,722","18,701",Low,Bronze
SEALIP/MY/MH/1,500 - 100 BC,Iron Age,Myo Hla,MH,96.266894,19.403929,cemetery,Bago Division,Irrawady/Chindwin river basin ,Myanmar,Vessel,"2,0772","0,83489","39,06","15,699","18,804",Low,Bronze
SEALIP/MY/YGG/1,500 BC - AD 100,Iron Age,Ywa Gon Gyi,YGG,96.006475,20.963181,cemetery,Mandalay Division,Irrawady/Chindwin river basin ,Myanmar,Fragment,"2,0907","0,85028","38,674","15,728","18,498",High,Copper
SEALIP/MY/HL29-1/1,800-700 BC,Bronze Age,Halin,HL29-1,95.806511,22.457735,cemetery,Sagaing Division,Irrawady/Chindwin river basin ,Myanmar,Bangle,"2,108128868","0,8573954384","38,64480403","15,71824154","18,33083079",Medium,Bronze
SEALIP/MY/HL29-1/2,800-700 BC,Bronze Age,Halin,HL29-1,95.806511,22.457735,cemetery,Sagaing Division,Irrawady/Chindwin river basin ,Myanmar,Bangle,"2,108803729","0,8577381977","38,65925369","15,72491416","18,33207318",Medium,Bronze
SEALIP/MY/HL29-1/3,800-700 BC,Bronze Age,Halin,HL29-1,95.806511,22.457735,cemetery,Sagaing Division,Irrawady/Chindwin river basin ,Myanmar,Bangle,"2,108290879","0,8573944555","38,67141702","15,72715171","18,34259554",Medium,Bronze
SEALIP/MY/HL29-1/4,800-700 BC,Bronze Age,Halin,HL29-1,95.806511,22.457735,cemetery,Sagaing Division,Irrawady/Chindwin river basin ,Myanmar,Bangle,"2,108589871","0,8578595731","38,64389986","15,72044155","18,32615408",Medium,Bronze
SEALIP/MY/HL29-1/5,800-700 BC,Bronze Age,Halin,HL29-1,95.806511,22.457735,cemetery,Sagaing Division,Irrawady/Chindwin river basin ,Myanmar,Axe,"2,092359084","0,8478684075","38,64528333","15,65998592","18,4692036",High,Bronze
SEALIP/MY/HL29-1/6,800-700 BC,Bronze Age,Halin,HL29-1,95.806511,22.457735,cemetery,Sagaing Division,Irrawady/Chindwin river basin ,Myanmar,Ring,"2,054418533","0,8277701354","39,08518257","15,74796742","19,0238366",Low,Bronze
SEALIP/MY/HL29-1/7,800-700 BC,Bronze Age,Halin,HL29-1,95.806511,22.457735,cemetery,Sagaing Division,Irrawady/Chindwin river basin ,Myanmar,Ring,"2,104247478","0,8549709701","38,66955411","15,71196744","18,3761884",Medium,Bronze
SEALIP/MY/HL29-1/8,800-700 BC,Bronze Age,Halin,HL29-1,95.806511,22.457735,cemetery,Sagaing Division,Irrawady/Chindwin river basin ,Myanmar,Ring,"2,107982569","0,8591749308","38,77138689","15,79371324","18,39283238",Low,Copper
SEALIP/MY/HL28/1,500 - 100 BC,Iron Age,Halin,HL28,95.799608,22.455975,cemetery,Sagaing Division,Irrawady/Chindwin river basin ,Myanmar,Wire bundle,"2,088869373","0,8414818696","38,64280474","15,56912334","18,50084176",Medium,Copper
SEALIP/MY/HL28/2,500 - 100 BC,Iron Age,Halin,HL28,95.799608,22.455975,cemetery,Sagaing Division,Irrawady/Chindwin river basin ,Myanmar,Wire bundle,"2,0962","0,84724","38,634","15,616","18,43",Low,Copper
SEALIP/MY/HL28/3,500 - 100 BC,Iron Age,Halin,HL28,95.799608,22.455975,cemetery,Sagaing Division,Irrawady/Chindwin river basin ,Myanmar,Wire bundle,"2,08788","0,83994","38,811","15,614","18,589",Low,Copper
SEALIP/MY/HL28/4,500 - 100 BC,Iron Age,Halin,HL28,95.799608,22.455975,cemetery,Sagaing Division,Irrawady/Chindwin river basin ,Myanmar,Wire bundle,"2,087859386","0,8398795412","38,82586446","15,61794547","18,5955598",Low,Copper
SEALIP/MY/HL28/5,500 - 100 BC,Iron Age,Halin,HL28,95.799608,22.455975,cemetery,Sagaing Division,Irrawady/Chindwin river basin ,Myanmar,Wire bundle,"2,087757017","0,8400489372","38,809338","15,6162542","18,58926305",Low,Copper
SEALIP/MY/HL28/6,500 - 100 BC,Iron Age,Halin,HL28,95.799608,22.455975,cemetery,Sagaing Division,Irrawady/Chindwin river basin ,Myanmar,Wire bundle,"2,088180405","0,8404761408","38,79869812","15,61825971","18,58002601",Low,Copper
SEALIP/MY/HL28/7,500 - 100 BC,Iron Age,Halin,HL28,95.799608,22.455975,cemetery,Sagaing Division,Irrawady/Chindwin river basin ,Myanmar,Wire bundle,"2,086644459","0,8390560939","38,82853645","15,61606806","18,6079122",Low,Copper
SEALIP/MY/HL28/8,500 - 100 BC,Iron Age,Halin,HL28,95.799608,22.455975,cemetery,Sagaing Division,Irrawady/Chindwin river basin ,Myanmar,Wire bundle,"2,0877","0,83977","38,825","15,618","18,597",Low,Copper
SEALIP/MY/HL28/9,500 - 100 BC,Iron Age,Halin,HL28,95.799608,22.455975,cemetery,Sagaing Division,Irrawady/Chindwin river basin ,Myanmar,Wire bundle,"2,086800565","0,8389041141","38,8391463","15,61703779","18,61138472",Low,Copper
SEALIP/MY/HL28/10,500 - 100 BC,Iron Age,Halin,HL28,95.799608,22.455975,cemetery,Sagaing Division,Irrawady/Chindwin river basin ,Myanmar,Casting spillage,"2,10702862","0,8586077878","38,54209662","15,70257783","18,29214352",High,Bronze
SEALIP/MY/HL28/11,500 - 100 BC,Iron Age,Halin,HL28,95.799608,22.455975,cemetery,Sagaing Division,Irrawady/Chindwin river basin ,Myanmar,Wire bundle,"2,087653694","0,8400378073","38,81428528","15,61788373","18,59256792",Low,Copper
SEALIP/MY/HL28/12,500 - 100 BC,Iron Age,Halin,HL28,95.799608,22.455975,cemetery,Sagaing Division,Irrawady/Chindwin river basin ,Myanmar,Bell,"2,061992011","0,8362265945","38,53157577","15,62728184","18,68657509",Medium,Bronze
SEALIP/MY/HL29/2,800-700 BC,Bronze Age,Halin,HL29,95.806511,22.457735,cemetery,Sagaing Division,Irrawady/Chindwin river basin ,Myanmar,Spearhead,"2,088170252","0,8408348518","38,78343252","15,61862029","18,57272144",Low,Copper
SEALIP/MY/HL29/3,800-700 BC,Bronze Age,Halin,HL29,95.806511,22.457735,cemetery,Sagaing Division,Irrawady/Chindwin river basin ,Myanmar,Spearhead,"2,087774678","0,8406343218","38,77625143","15,61576412","18,57256137",Low,Copper
SEALIP/MY/HL29/4,800-700 BC,Bronze Age,Halin,HL29,95.806511,22.457735,cemetery,Sagaing Division,Irrawady/Chindwin river basin ,Myanmar,Axe,"2,042264468","0,8216558217","39,19564362","15,77084528","19,19215742",High,Bronze
SEALIP/MY/HL29/5,800-700 BC,Bronze Age,Halin,HL29,95.806511,22.457735,cemetery,Sagaing Division,Irrawady/Chindwin river basin ,Myanmar,Axe,"2,084162426","0,8388307786","39,00985824","15,70379058","18,71754525",High,?
SEALIP/MY/HL29/6,800-700 BC,Bronze Age,Halin,HL29,95.806511,22.457735,cemetery,Sagaing Division,Irrawady/Chindwin river basin ,Myanmar,Axe,"2,090424901","0,8494617988","38,46032314","15,61998241","18,39850977",High,Bronze
SEALIP/MY/HL29/7,800-700 BC,Bronze Age,Halin,HL29,95.806511,22.457735,cemetery,Sagaing Division,Irrawady/Chindwin river basin ,Myanmar,Spearhead,"2,058525666","0,8331581224","38,78624586","15,68943224","18,84194582",High,Bronze
SEALIP/MY/HL29/8,800-700 BC,Bronze Age,Halin,HL29,95.806511,22.457735,cemetery,Sagaing Division,Irrawady/Chindwin river basin ,Myanmar,Spearhead,"2,106122437","0,8609775147","38,03721818","15,54086813","18,0604858",High,Bronze
SEALIP/MY/HL30-1/1,800-700 BC,Bronze Age,Halin,HL30-1,95.805538,22.455223,cemetery,Sagaing Division,Irrawady/Chindwin river basin ,Myanmar,Ring,"2,110148671","0,8583588629","38,66515785","15,71932732","18,3236093",High,Bronze
SEALIP/MY/HLTP1/1,AD 1000-1200,Historic,Halin,HLTP1,95.801888,22.444580,settlement,Sagaing Division,Irrawady/Chindwin river basin ,Myanmar,Fragment,"2,088665908","0,8473442863","38,84006863","15,74813919","18,59581854",High,Bronze
SEALIP/MY/HLTP1/2,AD 1000-1200,Historic,Halin,HLTP1,95.801888,22.444580,settlement,Sagaing Division,Irrawady/Chindwin river basin ,Myanmar,Fragment,"2,102850144","0,8578028203","38,60195566","15,73790006","18,35715055",Low,Copper
SEALIP/MY/MLW/1,300 - 100 BC,Iron Age,Maliwan,MLW,98.623468,10.324234,,Thanintharyi Division,Maritime,Myanmar,,"2,115645114","0,852458772","38,98082708","15,70514683","18,42507559",Low,Leaded bronze
SEALIP/MY/MLW/2,300 - 100 BC,Iron Age,Maliwan,MLW,98.623468,10.324234,,Thanintharyi Division,Maritime,Myanmar,,"2,163510502","0,8759122781","38,47163919","15,57581694","17,78355781",Medium,Leaded bronze
SEALIP/MY/MLW/3,300 - 100 BC,Iron Age,Maliwan,MLW,98.623468,10.324234,,Thanintharyi Division,Maritime,Myanmar,,"2,106171847","0,859082791","38,65334737","15,76982232","18,35696669",Medium,Copper
SEALIP/MY/PDHT/1,,,Pala Dauk Hter Taung (Copper Footprint Mountain),PDHT,,,,,,Myanmar,Ore,"2,092069766","0,8475449891","38,52151169","15,60538681","18,41366246",Ore,
SEALIP/MY/PDHT/2,,,Pala Dauk Hter Taung (Copper Footprint Mountain),PDHT,,,,,,Myanmar,Ore,"2,087851239","0,8505648985","38,32561325","15,61512551","18,35592717",Ore,
SEALIP/MY/PDHT/3,,,Pala Dauk Hter Taung (Copper Footprint Mountain),PDHT,,,,,,Myanmar,Ore,"2,030372864","0,8291214672","38,15960394","15,59161796","18,79501681",Ore,
SEALIP/MY/ST/1,,,Sabad Taung (Jasmine Mountain),ST,,,,,,Myanmar,Ore,"1,432507053","0,5760513581","40,42198797","16,25786417","28,21855045",Ore,
SEALIP/MY/ST/2,,,Sabad Taung (Jasmine Mountain),ST,,,,,,Myanmar,Ore,"1,954521387","0,7343208864","42,28149666","15,88522329","21,63462242",Ore,
SEALIP/MY/ST/3,,,Sabad Taung (Jasmine Mountain),ST,,,,,,Myanmar,Ore,"1,971184959","0,7493835769","41,79631893","15,8890318","21,20447262",Ore,
SEALIP/MY/KAW/1,,Modern,Kawlin,KAW,95.310,23.4230,modern mine,,Irrawady/Chindwin river basin ,Myanmar,Ore,"2,125287954","0,8547116798","38,90375452","15,64612364","18,30558711",Ore,
SEALIP/MY/KAW/2,,Modern,Kawlin,KAW,95.310,23.4230,modern mine,,Irrawady/Chindwin river basin ,Myanmar,Ore,"2,125204898","0,8546884731","38,90038779","15,64560023","18,30490281",Ore,
SEALIP/MY/KAW/3,,Modern,Kawlin,KAW,95.310,23.4230,modern mine,,Irrawady/Chindwin river basin ,Myanmar,Ore,"2,124293578","0,8542554464","38,92061822","15,65236349","18,32209531",Ore,
SEALIP/MY/TKM/1,,Modern,Thabeik Kyinn,TKM,,,modern mine,,Irrawady/Chindwin river basin ,Myanmar,Ore,"2,102239729","0,8492361716","38,9993747","15,74570884","18,55152823",Ore,
SEALIP/MY/TKM/2,,Modern,Thabeik Kyinn,TKM,,,modern mine,,Irrawady/Chindwin river basin ,Myanmar,Ore,"2,111508313","0,857142551","38,75933768","15,72515489","18,3564137",Ore,
SEALIP/MY/TKM/3,,Modern,Thabeik Kyinn,TKM,,,modern mine,,Irrawady/Chindwin river basin ,Myanmar,Ore,"2,107534274","0,8586611348","38,6730247","15,75730906","18,35025559",Ore,
SEALIP/MY/MIN/1,,Modern,Mingan,MIN,,,,,Irrawady/Chindwin river basin ,Myanmar,Ore,"2,094445916","0,8342962593","39,44494418","15,70365762","18,83330279",Ore,
SEALIP/MY/MIN/2,,Modern,Mingan,MIN,,,,,Irrawady/Chindwin river basin ,Myanmar,Ore,"2,183337539","0,8234822666","41,69883392","15,7186632","19,09885437",Ore,
SEALIP/MY/MIN/3,,Modern,Mingan,MIN,,,,,Irrawady/Chindwin river basin ,Myanmar,Ore,"2,21771162","0,8169567397","42,71133562","15,72523859","19,25961179",Ore,
SEALIP/MY/NTL/1,,Modern,"Nant Twin village, Lashio",NTL,,,,,Irrawady/Chindwin river basin ,Myanmar,Ore,"2,041522105","0,8219090436","39,17510382","15,76297423","19,18935358",Ore,
SEALIP/MY/NTL/2,,Modern,"Nant Twin village, Lashio",NTL,,,,,Irrawady/Chindwin river basin ,Myanmar,Ore,"2,039734564","0,8221192967","39,13320599","15,76394622","19,18562982",Ore,
SEALIP/MY/NTL/3,,Modern,"Nant Twin village, Lashio",NTL,,,,,Irrawady/Chindwin river basin ,Myanmar,Ore,"2,037483353","0,8203774064","39,17177245","15,76344624","19,22575658",Ore,
SEALIP/MY/BAW/1,,Modern,"Baw Mountain, Kyaukse",BAW,,,,,Irrawady/Chindwin river basin ,Myanmar,Ore,"2,105772744","0,8559232215","38,80546889","15,76429574","18,42831891",Ore,
SEALIP/MY/BAW/2,,Modern,"Baw Mountain, Kyaukse",BAW,,,,,Irrawady/Chindwin river basin ,Myanmar,Ore,"2,106605249","0,8562656737","38,81362043","15,76768219","18,4249061",Ore,
SEALIP/MY/BAW/3,,Modern,"Baw Mountain, Kyaukse",BAW,,,,,Irrawady/Chindwin river basin ,Myanmar,Ore,"2,104717112","0,8554357664","38,79563042","15,75717984","18,43288749",Ore,
SEALIP/MY/BWD/1,,Modern,Bawdwin,BWD,97.1749,23.633,Modern mine,,Irrawady/Chindwin river basin ,Myanmar,Copper,"2,10864574","0,8594762321","38,76704494","15,79251422","18,38498867",Low,
SEALIP/MY/BWD/2,,Modern,Bawdwin,BWD,97.1749,23.633,Modern mine,,Irrawady/Chindwin river basin ,Myanmar,Slag,"2,10902279","0,859434494","38,78739073","15,79721066","18,39134858",Slag,
SEALIP/MY/YTCM/1,,Modern,"Yang Tse Copper, Monywa",YTCM,,,Modern mine,,Irrawady/Chindwin river basin ,Myanmar,Ingot,"2,116543059","0,8725171435","37,85305989","15,59574708","17,88455615",Low,
SEALIP/PNG/SASI/1,200 BCE - 200 CE,Metal Age,Sasi,SASI,147.310862,-2.443609,Raised beach deposit,Papua New Guinea,Maritime,Papua New Guinea,Fragment,"2,07","0,83943","38,401","15,572","18,551",Medium,Bronze
SEALIP/PH/SVG/1,200 BC - AD 200,Metal Age,Savidug. Batanes,SVG,121.887924,20.310948,Jar burial,,Maritime,Philippines,Casting spillage,"2,0926","0,84975","38,594","15,672","18,443",Low,Bronze
SEALIP/SL/TSS/1,AD 100 - 200,Historic,Tissamaharama,TSS,81.291421,6.279804,,Southern Sri Lanka,Indian sub-continent,Sri Lanka,Vessel,"2,04383","0,82638","38,91824","15,73577","19,04183",,Bronze
SEALIP/SL/TSS/2,AD 100 - 200,Historic,Tissamaharama,TSS,81.291421,6.279804,,Southern Sri Lanka,Indian sub-continent,Sri Lanka,Vessel,"2,08909","0,85931","37,98415","15,62409","18,18213",,Bronze
SEALIP/SL/TSS/3,AD 0 - 200,Historic,Tissamaharama,TSS,81.291421,6.279804,,Southern Sri Lanka,Indian sub-continent,Sri Lanka,Vessel,"2,08023","0,84791","38,19095","15,56668","18,35896",,Bronze
SEALIP/SL/TSS/4,AD 200 - 300,Historic,Tissamaharama,TSS,81.291421,6.279804,,Southern Sri Lanka,Indian sub-continent,Sri Lanka,Vessel,"2,08239","0,85208","38,21229","15,63582","18,35020",,Bronze
SEALIP/SL/TSS/5,AD 0 - 100,Historic,Tissamaharama,TSS,81.291421,6.279804,,Southern Sri Lanka,Indian sub-continent,Sri Lanka,Vessel,"2,11821","0,88597","37,23322","15,57333","17,57769",,Bronze
SEALIP/TH/BC/1,1100-900 BC,Bronze Age,Ban Chiang,BC,103.241775,17.404531,cemetery/settlement,Udon Thani Province,Chi/Mun river basin,Thailand,Spearhead,"2,1077","0,85685","38,681","15,725","18,352",Low,Bronze
SEALIP/TH/BC/2,1100-800 BC,Bronze Age,Ban Chiang,BC,103.241775,17.404531,cemetery/settlement,Udon Thani Province,Chi/Mun river basin,Thailand,Bangle,"2,0964","0,84794","38,739","15,669","18,479",Low,Bronze
SEALIP/TH/BC/3,1100-800 BC,Bronze Age,Ban Chiang,BC,103.241775,17.404531,cemetery/settlement,Udon Thani Province,Chi/Mun river basin,Thailand,Bangle,"2,0963","0,84788","38,742","15,67","18,481",Medium,Bronze
SEALIP/TH/BC/4,800-500 BC,Bronze Age,Ban Chiang,BC,103.241775,17.404531,cemetery/settlement,Udon Thani Province,Chi/Mun river basin,Thailand,Bangle,"2,1076","0,85678","38,67","15,72","18,348",Medium,Bronze
SEALIP/TH/BC/5,800-500 BC,Bronze Age,Ban Chiang,BC,103.241775,17.404531,cemetery/settlement,Udon Thani Province,Chi/Mun river basin,Thailand,Arrowhead,"2,0872","0,8431","38,768","15,66","18,574",Medium,Bronze
SEALIP/TH/BC/6,800-500 BC,Bronze Age,Ban Chiang,BC,103.241775,17.404531,cemetery/settlement,Udon Thani Province,Chi/Mun river basin,Thailand,bangle,"2,1049","0,85542","38,669","15,715","18,371",High,Bronze
SEALIP/TH/BC/7,500-200 BC,Iron Age,Ban Chiang,BC,103.241775,17.404531,cemetery/settlement,Udon Thani Province,Chi/Mun river basin,Thailand,Fragment,"2,1072","0,86165","38,509","15,747","18,275",Low,Leaded bronze
SEALIP/TH/BC/9,500-200 BC,Iron Age,Ban Chiang,BC,103.241775,17.404531,cemetery/settlement,Udon Thani Province,Chi/Mun river basin,Thailand,Bangle,"2,107","0,86174","38,514","15,752","18,279",Low,
SEALIP/TH/BC/10,500-200 BC,Iron Age,Ban Chiang,BC,103.241775,17.404531,cemetery/settlement,Udon Thani Province,Chi/Mun river basin,Thailand,Bangle,"2,1051","0,85084","38,94","15,739","18,498",Low,Leaded bronze
SEALIP/TH/BC/11,500-200 BC,Iron Age,Ban Chiang,BC,103.241775,17.404531,cemetery/settlement,Udon Thani Province,Chi/Mun river basin,Thailand,Crucible prill,"2,115","0,85744","38,812","15,735","18,351",Low,Bronze
SEALIP/TH/BC/12,500-200 BC,Iron Age,Ban Chiang,BC,103.241775,17.404531,cemetery/settlement,Udon Thani Province,Chi/Mun river basin,Thailand,Crucible prill,"2,1137","0,85695","38,782","15,723","18,348",Low,Copper
SEALIP/TH/BC/13,200 BC - AD 300,Iron Age,Ban Chiang,BC,103.241775,17.404531,cemetery/settlement,Udon Thani Province,Chi/Mun river basin,Thailand,Crucible prill,"2,0911","0,8358","39,438","15,763","18,86",Low,Copper
SEALIP/TH/BC/14,200 BC - AD 300,Iron Age,Ban Chiang,BC,103.241775,17.404531,cemetery/settlement,Udon Thani Province,Chi/Mun river basin,Thailand,Crucible prill,"2,0905","0,83451","39,519","15,776","18,904",High,Leaded bronze
SEALIP/TH/BC/15,200 BC - AD 300,Iron Age,Ban Chiang,BC,103.241775,17.404531,cemetery/settlement,Udon Thani Province,Chi/Mun river basin,Thailand,Wire,"2,1197","0,85568","38,829","15,674","18,318",Low,Bronze
SEALIP/TH/BC/16,200 BC - AD 300,Iron Age,Ban Chiang,BC,103.241775,17.404531,cemetery/settlement,Udon Thani Province,Chi/Mun river basin,Thailand,Bowl,"2,1051","0,85105","38,923","15,736","18,49",Medium,Leaded bronze
SEALIP/TH/BC/17,200 BC - AD 300,Iron Age,Ban Chiang,BC,103.241775,17.404531,cemetery/settlement,Udon Thani Province,Chi/Mun river basin,Thailand,Fragment,"2,1073","0,85443","38,873","15,762","18,447",Medium,Leaded bronze
SEALIP/TH/DK/1,200 BC - AD 300,Iron Age,Don Klang,DK,102.428432,17.187304,cemetery/settlement,Udon Thani Province,Chi/Mun river basin,Thailand,Bangle,"2,1155","0,85602","38,741","15,676","18,447",Medium,Bronze
SEALIP/TH/DK/2,200 BC - AD 300,Iron Age,Don Klang,DK,102.428432,17.187304,cemetery/settlement,Udon Thani Province,Chi/Mun river basin,Thailand,Wire,"2,1116","0,85483","38,82","15,715","18,384",Medium,Bronze
SEALIP/TH/DK/3,200 BC - AD 300,Iron Age,Don Klang,DK,102.428432,17.187304,cemetery/settlement,Udon Thani Province,Chi/Mun river basin,Thailand,Fragment,"2,111","0,8545","38,769","15,693","18,365",Medium,Bronze
SEALIP/TH/BDTP/1,400 - 300 BC,Iron Age,Ban Don Tha Phet,BDTP,99.670869,14.195100,cemetery,Kanchanaburi Province,Tha Chin river basin,Thailand,Bowl,"2,1037","0,859","38,573","15,751","18,336",Low,Leaded bronze
SEALIP/TH/BDTP/2,400 - 300 BC,Iron Age,Ban Don Tha Phet,BDTP,99.670869,14.195100,cemetery,Kanchanaburi Province,Tha Chin river basin,Thailand,Bowl,"2,1058","0,86157","38,492","15,749","18,279",Low,High tin bronze
SEALIP/TH/BDTP/3,400 - 300 BC,Iron Age,Ban Don Tha Phet,BDTP,99.670869,14.195100,cemetery,Kanchanaburi Province,Tha Chin river basin,Thailand,Bowl,"2,0241","0,81148","39,446","15,814","19,488",Low,High tin bronze
SEALIP/TH/BDTP/4,400 - 300 BC,Iron Age,Ban Don Tha Phet,BDTP,99.670869,14.195100,cemetery,Kanchanaburi Province,Tha Chin river basin,Thailand,Bowl,"2,1083","0,8629","38,491","15,754","18,257",Low,Leaded bronze
SEALIP/TH/BDTP/5,400 - 300 BC,Iron Age,Ban Don Tha Phet,BDTP,99.670869,14.195100,cemetery,Kanchanaburi Province,Tha Chin river basin,Thailand,Bowl,"2,0887","0,85649","38,491","15,783","18,428",Low,High tin bronze
SEALIP/TH/BDTP/6,400 - 300 BC,Iron Age,Ban Don Tha Phet,BDTP,99.670869,14.195100,cemetery,Kanchanaburi Province,Tha Chin river basin,Thailand,Bangle,"2,1078","0,86192","38,52","15,752","18,275",Low,High tin bronze
SEALIP/TH/BNW/1,1050 BCE - 1000 BCE,Bronze Age,Ban Non Wat,BNW,102.276277,15.267438,cemetery,Nakhon Ratchasima Province,Chi/Mun river basin,Thailand,Axe,"2,0928","0,85154","38,311","15,588","18,306",Low,Bronze
SEALIP/TH/BNW/2,1050 BCE - 1000 BCE,Bronze Age,Ban Non Wat,BNW,102.276277,15.267438,cemetery,Nakhon Ratchasima Province,Chi/Mun river basin,Thailand,Axe,"2,1001","0,85835","38,052","15,552","18,119",High,?
SEALIP/TH/BNW/3,1050 BCE - 1000 BCE,Bronze Age,Ban Non Wat,BNW,102.276277,15.267438,cemetery,Nakhon Ratchasima Province,Chi/Mun river basin,Thailand,Axe,"2,1","0,85844","38,044","15,551","18,116",Low,?
SEALIP/TH/BNW/4,1000 BCE - 900 BCE,Bronze Age,Ban Non Wat,BNW,102.276277,15.267438,cemetery,Nakhon Ratchasima Province,Chi/Mun river basin,Thailand,Axe,"2,0644","0,83667","38,631","15,657","18,713",High,Copper
SEALIP/TH/BNW/5,1000 BCE - 900 BCE,Bronze Age,Ban Non Wat,BNW,102.276277,15.267438,cemetery,Nakhon Ratchasima Province,Chi/Mun river basin,Thailand,Axe,"2,1069","0,86247","37,941","15,531","18,008",Low,Bronze
SEALIP/TH/BNW/6,1000 BCE - 900 BCE,Bronze Age,Ban Non Wat,BNW,102.276277,15.267438,cemetery,Nakhon Ratchasima Province,Chi/Mun river basin,Thailand,Axe,"2,0397","0,82074","39,07","15,721","19,155",Medium,?
SEALIP/TH/BNW/7,1000 BCE - 900 BCE,Bronze Age,Ban Non Wat,BNW,102.276277,15.267438,cemetery,Nakhon Ratchasima Province,Chi/Mun river basin,Thailand,Chisel,"2,1073","0,86334","37,885","15,521","17,978",High,Bronze
SEALIP/TH/BNW/8,1000 BCE - 900 BCE,Bronze Age,Ban Non Wat,BNW,102.276277,15.267438,cemetery,Nakhon Ratchasima Province,Chi/Mun river basin,Thailand,Axe,"2,1074","0,86301","37,914","15,526","17,991",High,?
SEALIP/TH/BNW/9,900 BCE - 800 BCE,Bronze Age,Ban Non Wat,BNW,102.276277,15.267438,cemetery,Nakhon Ratchasima Province,Chi/Mun river basin,Thailand,Axe,"2,095","0,8443","38,969","15,705","18,601",High,Bronze
SEALIP/TH/BNW/10,800 BCE - 700 BCE,Bronze Age,Ban Non Wat,BNW,102.276277,15.267438,cemetery,Nakhon Ratchasima Province,Chi/Mun river basin,Thailand,Arrowhead,"2,0904","0,83879","39,17","15,717","18,738",High,?
SEALIP/TH/BNW/11,420 BCE - 200 BCE,Iron Age,Ban Non Wat,BNW,102.276277,15.267438,cemetery,Nakhon Ratchasima Province,Chi/Mun river basin,Thailand,Cordiform,"2,1077","0,8629","38,47","15,75","18,252",Low,Leaded bronze
SEALIP/TH/BNW/12,420 BCE - 200 BCE,Iron Age,Ban Non Wat,BNW,102.276277,15.267438,cemetery,Nakhon Ratchasima Province,Chi/Mun river basin,Thailand,Fragment,"2,1082","0,863","38,483","15,753","18,254",High,Lead
SEALIP/TH/BNW/13,420 BCE - 200 BCE,Iron Age,Ban Non Wat,BNW,102.276277,15.267438,cemetery,Nakhon Ratchasima Province,Chi/Mun river basin,Thailand,Cordiform,"2,108","0,86288","38,477","15,75","18,253",High,?
SEALIP/TH/BNW/14,420 BCE - 200 BCE,Iron Age,Ban Non Wat,BNW,102.276277,15.267438,cemetery,Nakhon Ratchasima Province,Chi/Mun river basin,Thailand,Bangle,"2,0773","0,83261","39,107","15,675","18,826",Medium,Bronze
SEALIP/TH/BNW/15,420 BCE - 200 BCE,Iron Age,Ban Non Wat,BNW,102.276277,15.267438,cemetery,Nakhon Ratchasima Province,Chi/Mun river basin,Thailand,Bangle,"2,1074","0,85732","38,702","15,745","18,365",Low,Bronze
SEALIP/TH/BNW/16,200 BCE - 200 CE,Iron Age,Ban Non Wat,BNW,102.276277,15.267438,cemetery,Nakhon Ratchasima Province,Chi/Mun river basin,Thailand,Bangle,"2,109","0,85397","38,795","15,709","18,395",High,Bronze
SEALIP/TH/BNW/17,200 - 400 CE,Iron Age,Ban Non Wat,BNW,102.276277,15.267438,cemetery,Nakhon Ratchasima Province,Chi/Mun river basin,Thailand,Bangle,"2,1115","0,8562","38,765","15,719","18,359",High,Bronze
SEALIP/TH/BNW/18,200 - 400 CE,Iron Age,Ban Non Wat,BNW,102.276277,15.267438,cemetery,Nakhon Ratchasima Province,Chi/Mun river basin,Thailand,Bangle,"2,1112","0,85606","38,764","15,718","18,361",High,Bronze
SEALIP/TH/BNW/19,200 - 400 CE,Iron Age,Ban Non Wat,BNW,102.276277,15.267438,cemetery,Nakhon Ratchasima Province,Chi/Mun river basin,Thailand,Spiral,"2,1094","0,8596","38,636","15,744","18,316",High,Bronze
SEALIP/TH/BNW/20,300 - 500 CE,Iron Age,Ban Non Wat,BNW,102.276277,15.267438,cemetery,Nakhon Ratchasima Province,Chi/Mun river basin,Thailand,Bowl,"2,1072","0,85745","38,673","15,737","18,353",Low,Bronze
SEALIP/TH/KSK/1,400 BCE - 100 CE,Iron Age,Khao Sam Kaeo,KSK,99.184070,10.525470,Settlement,Chumpon Province,Maritime,Thailand,Bangle,"2,0812","0,83433","39,333","15,768","18,899",Low,Bronze
SEALIP/TH/KSK/2,400 BCE - 100 CE,Iron Age,Khao Sam Kaeo,KSK,99.184070,10.525470,Settlement,Chumpon Province,Maritime,Thailand,Bowl,"2,0705","0,84593","38,656","15,794","18,67",Low,Bronze
SEALIP/TH/KSK/3,400 BCE - 100 CE,Iron Age,Khao Sam Kaeo,KSK,99.184070,10.525470,Settlement,Chumpon Province,Maritime,Thailand,Bowl,"2,0596","0,82548","39,419","15,799","19,139",Low,Bronze
SEALIP/TH/KSK/4,400 BCE - 100 CE,Iron Age,Khao Sam Kaeo,KSK,99.184070,10.525470,Settlement,Chumpon Province,Maritime,Thailand,Bowl,"2,0063","0,7695","41,542","15,933","20,706",Low,High tin bronze
SEALIP/TH/KSK/5,400 BCE - 100 CE,Iron Age,Khao Sam Kaeo,KSK,99.184070,10.525470,Settlement,Chumpon Province,Maritime,Thailand,Ingot,"2,0806","0,84115","39,015","15,773","18,752",Low,High tin bronze
SEALIP/TH/KSK/6,400 BCE - 100 CE,Iron Age,Khao Sam Kaeo,KSK,99.184070,10.525470,Settlement,Chumpon Province,Maritime,Thailand,Drum,"2,1149","0,85195","38,961","15,695","18,422",Low,Leaded bronze
SEALIP/TH/KSK/7,400 BCE - 100 CE,Iron Age,Khao Sam Kaeo,KSK,99.184070,10.525470,Settlement,Chumpon Province,Maritime,Thailand,Mirror,"2,16","0,87276","38,485","15,55","17,817",Low,Leaded bronze
SEALIP/TH/KSK/8,400 BCE - 100 CE,Iron Age,Khao Sam Kaeo,KSK,99.184070,10.525470,Settlement,Chumpon Province,Maritime,Thailand,Point,"2,1479","0,86899","38,667","15,644","18,002",Low,Leaded bronze
SEALIP/TH/KSK/9,400 BCE - 100 CE,Iron Age,Khao Sam Kaeo,KSK,99.184070,10.525470,Settlement,Chumpon Province,Maritime,Thailand,Vessel,"2,1034","0,85797","38,595","15,743","18,349",Low,Leaded bronze
SEALIP/TH/KSK/10,400 BCE - 100 CE,Iron Age,Khao Sam Kaeo,KSK,99.184070,10.525470,Settlement,Chumpon Province,Maritime,Thailand,Bowl,"2,1074","0,87714","37,784","15,726","17,929",Low,High tin bronze
SEALIP/TH/KSK/11,400 BCE - 100 CE,Iron Age,Khao Sam Kaeo,KSK,99.184070,10.525470,Settlement,Chumpon Province,Maritime,Thailand,Bowl,"2,0842","0,85459","38,51","15,79","18,477",Medium,High tin bronze
SEALIP/TH/KW/1,400 - 100 BC,Iron Age,Kiri Wangkaran,KW,99.935802,9.456126,Ko Samui (stored Chaiya Museum),Chumpon Province,Maritime,Thailand,Drum,"2,1133","0,85277","38,95","15,717","18,431",Medium,Leaded bronze
SEALIP/TH/KS/1,400 - 100 BC,Iron Age,Khao Sek,KS,99.080257,9.958980,settlement,Chumpon Province,Maritime,Thailand,Casting spillage,"2,1061","0,85318","38,919","15,766","18,479",Medium,High tin bronze
SEALIP/TH/KS/2,400 - 100 BC,Iron Age,Khao Sek,KS,99.080257,9.958980,Settlement,Chumpon Province,Maritime,Thailand,Drum,"2,1072","0,856","38,693","15,718","18,362",Medium,Copper
SEALIP/TH/KS/3,400 - 100 BC,Iron Age,Khao Sek,KS,99.080257,9.958980,settlement,Chumpon Province,Maritime,Thailand,Bowl,"2,0879","0,84922","38,438","15,634","18,41",Low,High tin bronze
SEALIP/TH/KS/4,400 - 100 BC,Iron Age,Khao Sek,KS,99.080257,9.958980,settlement,Chumpon Province,Maritime,Thailand,Bowl,"2,0803","0,8486","38,714","15,792","18,61",Medium,High tin bronze
SEALIP/TH/KS/5,400 - 100 BC,Iron Age,Khao Sek,KS,99.080257,9.958980,settlement,Chumpon Province,Maritime,Thailand,Bowl,"1,9997","0,80722","39,26","15,848","19,633",Medium,High tin bronze
SEALIP/TH/NSLY/1,,,Tham Than Nam Lot Yai,NSLY,98.951458,10.202267,,,Maritime,Thailand,Bangle,"2,101","0,85639","38,283","15,605","18,222",,
SEALIP/TH/NSLY/2,,,Tham Than Nam Lot Yai,NSLY,98.951458,10.202267,,,Maritime,Thailand,Axe,"2,1007","0,8544","38,366","15,604","18,264",,
SEALIP/TH/NSLY/3,,,Tham Than Nam Lot Yai,NSLY,98.951458,10.202267,,,Maritime,Thailand,Axe,"2,1034","0,85368","38,694","15,705","18,396",,
SEALIP/TH/TS/1,,,Tham Soi,TS,ask Bérénice,,,,Maritime,Thailand,Axe,"2,0858","0,84369","38,508","15,576","18,462",,
SEALIP/TH/NKH/1,300 BCE - 300 CE,Bronze Age/Iron Age,Nil Kham Haeng,NKH,100.653884,14.952780,cemetery/settlement/copper smelting,Lopburi Province,Chao Phraya river basin,Thailand,Slag,"2,1061","0,86283","37,895","15,525","17,993",Slag,
SEALIP/TH/NKH/2,300 BCE - 300 CE,Bronze Age/Iron Age,Nil Kham Haeng,NKH,100.653884,14.952780,cemetery/settlement/copper smelting,Lopburi Province,Chao Phraya river basin,Thailand,Slag,"2,1082","0,8648","37,798","15,505","17,929",Slag,
SEALIP/TH/NKH/3,300 BCE - 300 CE,Bronze Age/Iron Age,Nil Kham Haeng,NKH,100.653884,14.952780,cemetery/settlement/copper smelting,Lopburi Province,Chao Phraya river basin,Thailand,Slag,"2,1037","0,86222","37,864","15,519","17,999",Slag,
SEALIP/TH/NKH/4,300 BCE - 300 CE,Bronze Age/Iron Age,Nil Kham Haeng,NKH,100.653884,14.952780,cemetery/settlement/copper smelting,Lopburi Province,Chao Phraya river basin,Thailand,Slag,"2,1014","0,86132","37,853","15,515","18,013",Slag,
SEALIP/TH/NKH/5,300 BCE - 300 CE,Bronze Age/Iron Age,Nil Kham Haeng,NKH,100.653884,14.952780,cemetery/settlement/copper smelting,Lopburi Province,Chao Phraya river basin,Thailand,Slag,"2,1049","0,86261","37,878","15,523","17,995",Slag,
SEALIP/TH/NKH/6,300 BCE - 300 CE,Bronze Age/Iron Age,Nil Kham Haeng,NKH,100.653884,14.952780,cemetery/settlement/copper smelting,Lopburi Province,Chao Phraya river basin,Thailand,Slag,"2,1066","0,86421","37,786","15,501","17,937",Slag,
SEALIP/TH/NKH/7,300 BCE - 300 CE,Bronze Age/Iron Age,Nil Kham Haeng,NKH,100.653884,14.952780,cemetery/settlement/copper smelting,Lopburi Province,Chao Phraya river basin,Thailand,Slag,"2,1068","0,86386","37,815","15,505","17,949",Slag,
SEALIP/TH/NKH/8,300 BCE - 300 CE,Bronze Age/Iron Age,Nil Kham Haeng,NKH,100.653884,14.952780,cemetery/settlement/copper smelting,Lopburi Province,Chao Phraya river basin,Thailand,Slag,"2,0681","0,84648","37,97","15,541","18,36",Slag,
SEALIP/TH/NKH/9,300 BCE - 300 CE,Bronze Age/Iron Age,Nil Kham Haeng,NKH,100.653884,14.952780,cemetery/settlement/copper smelting,Lopburi Province,Chao Phraya river basin,Thailand,Slag,"2,0708","0,84874","37,925","15,544","18,314",Slag,
SEALIP/TH/NKH/11,300 BCE - 300 CE,Bronze Age/Iron Age,Nil Kham Haeng,NKH,100.653884,14.952780,cemetery/settlement/copper smelting,Lopburi Province,Chao Phraya river basin,Thailand,Ingot,"2,106","0,86297","37,883","15,523","17,988",Low,Copper
SEALIP/TH/NKH/12,300 BCE - 300 CE,Bronze Age/Iron Age,Nil Kham Haeng,NKH,100.653884,14.952780,cemetery/settlement/copper smelting,Lopburi Province,Chao Phraya river basin,Thailand,Ingot,"2,0996","0,86066","37,866","15,522","18,035",Low,Copper
SEALIP/TH/NKH/13,300 BCE - 300 CE,Bronze Age/Iron Age,Nil Kham Haeng,NKH,100.653884,14.952780,cemetery/settlement/copper smelting,Lopburi Province,Chao Phraya river basin,Thailand,Ingot,"2,1056","0,8634","37,836","15,514","17,969",Low,Copper
SEALIP/TH/NPW/1,500-300 BCE,Bronze Age,Non Pa Waï,NPW,100.677893,14.970612,cemetery/settlement/copper smelting,Lopburi Province,Chao Phraya river basin,Thailand,Slag,"1,8921","0,77854","37,999","15,635","20,083",Slag,
SEALIP/TH/NPW/2,500-300 BCE,Bronze Age,Non Pa Waï,NPW,100.677893,14.970612,cemetery/settlement/copper smelting,Lopburi Province,Chao Phraya river basin,Thailand,Slag,"2,1036","0,86266","37,846","15,52","17,991",Slag,
SEALIP/TH/NPW/3,500-300 BCE,Bronze Age,Non Pa Waï,NPW,100.677893,14.970612,cemetery/settlement/copper smelting,Lopburi Province,Chao Phraya river basin,Thailand,Slag,"2,1067","0,86385","37,832","15,513","17,958",Slag,
SEALIP/TH/NPW/4,500-300 BCE,Bronze Age,Non Pa Waï,NPW,100.677893,14.970612,cemetery/settlement/copper smelting,Lopburi Province,Chao Phraya river basin,Thailand,Slag,"2,1059","0,86354","37,814","15,506","17,956",Slag,
SEALIP/TH/NPW/5,500-300 BCE,Bronze Age,Non Pa Waï,NPW,100.677893,14.970612,cemetery/settlement/copper smelting,Lopburi Province,Chao Phraya river basin,Thailand,Slag,"2,083","0,85409","37,869","15,527","18,18",Slag,
SEALIP/TH/NPW/6,500-300 BCE,Bronze Age,Non Pa Waï,NPW,100.677893,14.970612,cemetery/settlement/copper smelting,Lopburi Province,Chao Phraya river basin,Thailand,Slag,"2,0949","0,85831","37,884","15,522","18,084",Slag,
SEALIP/TH/NPW/7,500-300 BCE,Bronze Age,Non Pa Waï,NPW,100.677893,14.970612,cemetery/settlement/copper smelting,Lopburi Province,Chao Phraya river basin,Thailand,Slag,"2,095","0,85848","37,871","15,519","18,077",Slag,
SEALIP/TH/NPW/8,500-300 BCE,Bronze Age,Non Pa Waï,NPW,100.677893,14.970612,cemetery/settlement/copper smelting,Lopburi Province,Chao Phraya river basin,Thailand,Slag,"2,092","0,85627","37,951","15,534","18,141",Slag,
SEALIP/TH/NPW/9,500-300 BCE,Bronze Age,Non Pa Waï,NPW,100.677893,14.970612,cemetery/settlement/copper smelting,Lopburi Province,Chao Phraya river basin,Thailand,Slag,"2,105","0,86299","37,833","15,511","17,973",Slag,
SEALIP/TH/NPW/10,500-300 BCE,Bronze Age,Non Pa Waï,NPW,100.677893,14.970612,cemetery/settlement/copper smelting,Lopburi Province,Chao Phraya river basin,Thailand,Slag,"2,1077","0,86406","37,825","15,506","17,946",Slag,
SEALIP/TH/NPW/11,1300-1000 BCE,Bronze Age,Non Pa Waï,NPW,100.677893,14.970612,cemetery/settlement/copper smelting,Lopburi Province,Chao Phraya river basin,Thailand,Axe,"2,1064","0,86261","38,101","15,603","18,088",Low,Copper
SEALIP/TH/PL/1,1st mill BCE,Bronze Age/Iron Age,Phu Lon,PL,102.140552,18.204171,copper mining/smelting,Nong Khai Province,Chi/Mun river basin,Thailand,Ore,"2,0056","0,8067","38,923","15,656","19,407",Ore,
SEALIP/TH/PL/2,1st mill BCE,Bronze Age/Iron Age,Phu Lon,PL,102.140552,18.204171,copper mining/smelting,Nong Khai Province,Chi/Mun river basin,Thailand,Ore,"1,9534","0,7877","38,916","15,693","19,922",Ore,
SEALIP/TH/PL/3,1st mill BCE,Bronze Age/Iron Age,Phu Lon,PL,102.140552,18.204171,copper mining/smelting,Nong Khai Province,Chi/Mun river basin,Thailand,Ore,"1,9898","0,80853","38,483","15,637","19,34",Ore,
SEALIP/TH/PL/4,1st mill BCE,Bronze Age/Iron Age,Phu Lon,PL,102.140552,18.204171,copper mining/smelting,Nong Khai Province,Chi/Mun river basin,Thailand,Ore,"1,8949","0,77549","38,309","15,678","20,217",Ore,
SEALIP/TH/PL/5,1st mill BCE,Bronze Age/Iron Age,Phu Lon,PL,102.140552,18.204171,copper mining/smelting,Nong Khai Province,Chi/Mun river basin,Thailand,Ore,"2,0917","0,85557","38,186","15,619","18,256",Ore,
SEALIP/TH/PL/6,1st mill BCE,Bronze Age/Iron Age,Phu Lon,PL,102.140552,18.204171,copper mining/smelting,Nong Khai Province,Chi/Mun river basin,Thailand,Ore,"1,9955","0,80163","38,984","15,661","19,536",Ore,
SEALIP/TH/PL/7,1st mill BCE,Bronze Age/Iron Age,Phu Lon,PL,102.140552,18.204171,copper mining/smelting,Nong Khai Province,Chi/Mun river basin,Thailand,Ore,"2,0834","0,84786","38,291","15,583","18,379",Ore,
SEALIP/TH/PL/8,1st mill BCE,Bronze Age/Iron Age,Phu Lon,PL,102.140552,18.204171,copper mining/smelting,Nong Khai Province,Chi/Mun river basin,Thailand,Slag,"1,9526","0,79256","38,587","15,663","19,762",Slag,
SEALIP/TH/PL/9,1st mill BCE,Bronze Age/Iron Age,Phu Lon,PL,102.140552,18.204171,copper mining/smelting,Nong Khai Province,Chi/Mun river basin,Thailand,Drip,"2,0826","0,83043","39,53","15,762","18,981",Low,Leaded bronze
SEALIP/TH/PL/10,1st mill BCE,Bronze Age/Iron Age,Phu Lon,PL,102.140552,18.204171,copper mining/smelting,Nong Khai Province,Chi/Mun river basin,Thailand,Axe,"2,0711","0,84066","38,46","15,611","18,57",Low,Bronze
SEALIP/TH/PL/11,1st mill BCE,Bronze Age/Iron Age,Phu Lon,PL,102.140552,18.204171,copper mining/smelting,Nong Khai Province,Chi/Mun river basin,Thailand,Slag,"2,0338","0,82485","38,553","15,636","18,956",Slag,
SEALIP/TH/PL/12,1st mill BCE,Bronze Age/Iron Age,Phu Lon,PL,102.140552,18.204171,copper mining/smelting,Nong Khai Province,Chi/Mun river basin,Thailand,Slag,"2,1083","0,85778","38,616","15,711","18,316",Slag,
SEALIP/TH/TC/1,400 - 100 BC,Iron Age,Tham Cheng,TC,99.214215,10.237223,,Chumpon Province,Maritime,Thailand,Vessel,"2,15194","0,90581","36,81658","15,49713","17,10859",,Bronze
SEALIP/TH/TTT/1,400 - 100 BC,Iron Age,Tham Tha Thun,TTT,98.957409,10.348570,,Chumpon Province,Maritime,Thailand,Vessel,"2,09532","0,85939","37,92037","15,55290","18,09766",,Bronze
SEALIP/TH/NBJ/1,AD 200 - 400,Iron Age,Non Ban Jak,NBJ,102.170275,15.258581,cemetery,Nakhon Ratchasima Province,Chi/Mun river basin,Thailand,Bangle,"2,115992129","0,8551270699","38,86659083","15,70693832","18,36939882",High,Bronze
SEALIP/TH/NBJ/2,AD 200 - 400,Iron Age,Non Ban Jak,NBJ,102.170275,15.258581,cemetery,Nakhon Ratchasima Province,Chi/Mun river basin,Thailand,Bangle,"2,115181138","0,8561146681","38,83358058","15,71643749","18,35945925",High,Bronze
SEALIP/TH/NBJ/3,AD 200 - 400,Iron Age,Non Ban Jak,NBJ,102.170275,15.258581,cemetery,Nakhon Ratchasima Province,Chi/Mun river basin,Thailand,Ring,"2,114028256","0,8550236276","38,84160555","15,70772616","18,37521267",Low,Bronze
SEALIP/TH/NBJ/4,AD 200 - 400,Iron Age,Non Ban Jak,NBJ,102.170275,15.258581,cemetery,Nakhon Ratchasima Province,Chi/Mun river basin,Thailand,Bangle,"2,110539185","0,8613241934","38,62299938","15,76240573","18,30052227",High,Bronze
SEALIP/TH/NBJ/5,AD 200 - 400,Iron Age,Non Ban Jak,NBJ,102.170275,15.258581,cemetery,Nakhon Ratchasima Province,Chi/Mun river basin,Thailand,Bangle,"2,110078492","0,8611581489","38,61836347","15,75975189","18,3032861",High,Bronze
SEALIP/TH/NBJ/6,AD 200 - 400,Iron Age,Non Ban Jak,NBJ,102.170275,15.258581,cemetery,Nakhon Ratchasima Province,Chi/Mun river basin,Thailand,Bangle,"2,110823601","0,8607656223","38,64044046","15,75601788","18,30708204",High,Bronze
SEALIP/TH/NBJ/7,AD 200 - 400,Iron Age,Non Ban Jak,NBJ,102.170275,15.258581,cemetery,Nakhon Ratchasima Province,Chi/Mun river basin,Thailand,Ring,"2,111708648","0,8584939696","38,71030667","15,73578603","18,33228177",High,Bronze
SEALIP/TH/NBJ/8,AD 200 - 400,Iron Age,Non Ban Jak,NBJ,102.170275,15.258581,cemetery,Nakhon Ratchasima Province,Chi/Mun river basin,Thailand,Ring,"2,110506133","0,8583082229","38,72160536","15,74480833","18,34717507",High,Bronze
SEALIP/TH/NBJ/9,AD 200 - 400,Iron Age,Non Ban Jak,NBJ,102.170275,15.258581,cemetery,Nakhon Ratchasima Province,Chi/Mun river basin,Thailand,Ring,"2,110033934","0,858583597","38,709177","15,7492499","18,34607538",High,Bronze
SEALIP/TH/NBJ/10,AD 200 - 400,Iron Age,Non Ban Jak,NBJ,102.170275,15.258581,cemetery,Nakhon Ratchasima Province,Chi/Mun river basin,Thailand,Bangle,"2,120766094","0,8560977336","38,86251652","15,68643117","18,32577471",High,Leaded bronze
SEALIP/TH/NBJ/11,AD 200 - 400,Iron Age,Non Ban Jak,NBJ,102.170275,15.258581,cemetery,Nakhon Ratchasima Province,Chi/Mun river basin,Thailand,Bangle,"2,11083075","0,8632390335","38,55752938","15,76476376","18,26656613",High,Bronze
SEALIP/TH/NBJ/12,AD 400 - 550,Iron Age,Non Ban Jak,NBJ,102.170275,15.258581,cemetery,Nakhon Ratchasima Province,Chi/Mun river basin,Thailand,Bangle,"2,112271549","0,854882754","38,84493974","15,71752394","18,39019707",Low,Leaded bronze
SEALIP/TH/NBJ/13,AD 400 - 550,Iron Age,Non Ban Jak,NBJ,102.170275,15.258581,cemetery,Nakhon Ratchasima Province,Chi/Mun river basin,Thailand,Bangle,"2,112299372","0,8548698984","38,85076986","15,71970405","18,3920641",Low,Leaded bronze
SEALIP/TH/NBJ/14,AD 400 - 550,Iron Age,Non Ban Jak,NBJ,102.170275,15.258581,cemetery,Nakhon Ratchasima Province,Chi/Mun river basin,Thailand,Bangle,"2,11290958","0,8561847337","38,81329166","15,72500219","18,36987791",High,Bronze
SEALIP/TH/NBJ/15,AD 400 - 550,Iron Age,Non Ban Jak,NBJ,102.170275,15.258581,cemetery,Nakhon Ratchasima Province,Chi/Mun river basin,Thailand,Bangle,"2,114944073","0,8559656807","38,83983463","15,71798238","18,36507627",High,Bronze
SEALIP/TH/NBJ/16,AD 400 - 550,Iron Age,Non Ban Jak,NBJ,102.170275,15.258581,cemetery,Nakhon Ratchasima Province,Chi/Mun river basin,Thailand,Bangle,"2,113500767","0,8561147107","38,82912828","15,72654916","18,37288864",High,Bronze
SEALIP/TH/NBJ/17,AD 400 - 550,Iron Age,Non Ban Jak,NBJ,102.170275,15.258581,cemetery,Nakhon Ratchasima Province,Chi/Mun river basin,Thailand,Bangle,"2,113321719","0,8562190467","38,82790558","15,72891952","18,37331889",High,Bronze
SEALIP/TH/NBJ/18,AD 400 - 550,Iron Age,Non Ban Jak,NBJ,102.170275,15.258581,cemetery,Nakhon Ratchasima Province,Chi/Mun river basin,Thailand,Bangle,"2,113271078","0,8561435935","38,82016677","15,72404267","18,36982683",High,Bronze
SEALIP/TH/NBJ/19,AD 400 - 550,Iron Age,Non Ban Jak,NBJ,102.170275,15.258581,cemetery,Nakhon Ratchasima Province,Chi/Mun river basin,Thailand,Bangle,"2,113769188","0,8562908908","38,83234978","15,72785346","18,37090647",High,Bronze
SEALIP/TH/NBJ/20,AD 400 - 550,Iron Age,Non Ban Jak,NBJ,102.170275,15.258581,cemetery,Nakhon Ratchasima Province,Chi/Mun river basin,Thailand,Bangle,"2,16746518","0,8924935836","38,85285286","15,7180081","18,37361834",High,Bronze
SEALIP/TH/NBJ/21,AD 400 - 550,Iron Age,Non Ban Jak,NBJ,102.170275,15.258581,cemetery,Nakhon Ratchasima Province,Chi/Mun river basin,Thailand,Bangle,"2,167549672","0,9035313301","38,85302913","15,71969502","18,37362835",High,Bronze
SEALIP/TH/NBJ/22,AD 400 - 550,Iron Age,Non Ban Jak,NBJ,102.170275,15.258581,cemetery,Nakhon Ratchasima Province,Chi/Mun river basin,Thailand,Ring,"2,167522783","0,9016098095","38,64169143","15,76239656","18,31141536",High,Bronze
