Repository: simoncarrignon/bronze-age-ssr

# Folder with script and data for paper "A partial prehistory of the Southwest Silk Road: Archaeometallurgical data from the sub-Himalayan corridor."

List of files and folders:

- `data/`
  + `data/DATA isotopie_Pryce_V13092022.csv` Frozen verison used in `scriptMeetingWednesday16.Rmd`
  + `data/DATA isotopie_Pryce_V4.2.1.csv` Last version of the dataset
  + `data/*.RDS` RDS of the object as used for final publication
  + `data/RG_table_s1.csv` table with elemental compition from [Radivojević & Grujić (2017)](https://academic.oup.com/comnet/article/6/1/106/4030792)

File: data/SEALIP_BROGLASEA data_Pryce.csv (part 2 of 6)
id,LABEL analytical,local/regional cultural attribution (can vary a lot!),absolute period,Site,Easting - Longitude,Northing-Latitude,Type of site/context,Region,Country,Artefact type,O,Sb,Sn,Cd,Pd,Ag,Ru,Mo,Nb,Zr,Bi,Pb,Se,As,Au,W,Zn,Cu,Ni,Co,Fe,Mn,Cr,V,Ti,Al,S,Cl,P,Si,Mg,Analytical technique,Corrosion products,
111,SEALIP/LA/VC/12,Iron Age (villager finds),400 BC - AD 300,Vilabouly Complex,105.949639,16.972217,villagers' collections,Savannakhet Province,Laos,drum,0.0001,0.0397,7.7533,0.0001,0.0001,0.0001,0.0001,0.0001,0.0001,0.0113,0.0001,20.5663,0.0001,0.0001,0.0001,0.0001,0.0001,70.4603,0.0225,0.0001,0.4120,0.0001,0.0001,0.0001,0.1267,0.8010,0.0001,0.0001,0.0001,0.0001,0.0001,pXRF,,
112,SEALIP/LA/VC/13,Iron Age (villager finds),400 BC - AD 300,Vilabouly Complex,105.949639,16.972217,villagers' collections,Savannakhet Province,Laos,massive drum,36.9000,0.0001,0.0001,0.0001,0.0001,0.0001,0.0001,0.0001,0.0001,0.0001,0.0001,0.0001,0.0001,0.0001,0.0001,0.0001,0.0001,45.2000,0.0001,0.0001,1.5000,0.0001,4.9000,0.0001,0.0001,0.0001,0.0001,0.0001,0.0001,10.2000,0.0001,SEM-EDS,Corroded,
113,KKH-B,Mid Iron Age (Myanmar),200 - 100 BC,Kokkokhahla,96.028220, 21.091169,Yangon University Museum,,Myanmar,bangle,0.0001,0.0001,0.0001,0.0001,0.0001,0.3000,0.0001,0.0001,0.0001,0.0001,0.6000,0.0001,0.0001,3.5000,0.0001,0.0001,0.0001,82.7000,0.0001,0.0001,0.0001,0.0001,0.0001,0.0001,0.0001,0.0001,0.0001,0.0001,0.0001,0.0001,0.0001,UCL Qatar SEM-EDS,,
114,KKH-S,Mid Iron Age (Myanmar),200 - 100 BC,Kokkokhahla,96.028220, 21.091169,U Soe Naing collection,,Myanmar,sword scabbard throat (locket) fragment,0.0001,0.0001,24.7600,0.0001,0.0001,0.0001,0.0001,0.0001,0.0001,0.0001,0.0001,0.0001,0.0001,0.0001,0.0001,0.0001,0.0001,57.4000,0.0001,0.0001,0.0001,0.0001,0.0001,0.0001,0.0001,0.0001,0.2700,0.0001,0.0001,0.0001,0.0001,UCL Qatar SEM-EDS,,
115,KKH-W,Mid Iron Age (Myanmar),200 - 100 BC,Kokkokhahla,96.028220, 21.091169,Yangon University Museum,,Myanmar,wire bundle,0.0001,0.0001,0.0001,0.0001,0.0001,0.0001,0.0001,0.0001,0.0001,0.0001,0.0001,0.0001,0.0001,0.0001,0.0001,0.0001,0.0001,98.1400,0.0001,0.0001,0.3400,0.0001,0.0001,0.0001,0.0001,0.0001,1.1000,0.0001,0.0001,0.0001,0.0001,UCL Qatar SEM-EDS,,
116,MOH-S,Iron Age,500 - 100 BC,Myin Oo Hle, 95.538034, 21.119677,Yangon University Museum,,Myanmar,spearhead fragment,0.0001,0.0001,0.0001,0.0001,0.0001,0.0001,0.0001,0.0001,0.0001,0.0001,0.0001,0.0001,0.0001,0.0001,0.0001,0.0001,0.0001,80.9000,0.0001,0.0001,1.9000,0.0001,0.0001,0.0001,0.0001,0.0001,1.9000,0.0001,0.0001,0.0001,0.0001,UCL Qatar SEM-EDS,,
117,NG- 6-1,Early-mid Bronze Age,1000 - 700 BC,"""Oakaie""", 95.051987, 22.403892,Yangon University Museum,,Myanmar,fragment,0.0001,0.0001,4.1400,0.0001,0.0001,0.0001,0.0001,0.0001,0.0001,0.0001,0.0001,0.0001,0.0001,0.0001,0.0001,0.0001,0.0001,95.4000,0.0001,0.0001,0.0001,0.0001,0.0001,0.0001,0.0001,0.0001,0.0001,0.0001,0.0001,0.0001,0.0001,UCL Qatar SEM-EDS,,
118,NG- 6-2,Early-mid Bronze Age,1000 - 700 BC,"""Oakaie""", 95.051987, 22.403892,Yangon University Museum,,Myanmar,fragment,0.0001,0.0001,17.1000,0.0001,0.0001,0.0001,0.0001,0.0001,0.0001,0.0001,0.0001,0.8700,0.0001,0.0001,0.0001,0.0001,0.0001,82.8000,0.0001,0.0001,0.0001,0.0001,0.0001,0.0001,0.0001,0.0001,0.0600,0.0001,0.0001,0.0001,0.0001,UCL Qatar SEM-EDS,,
119,NG- 6-3,Early-mid Bronze Age,1000 - 700 BC,"""Oakaie""", 95.051987, 22.403892,Yangon University Museum,,Myanmar,fragment,0.0001,0.0001,5.1000,0.0001,0.0001,0.0001,0.0001,0.0001,0.0001,0.0001,0.0001,0.0001,0.0001,0.0001,0.0001,0.0001,0.0001,94.9000,0.0001,0.0001,0.0001,0.0001,0.0001,0.0001,0.0001,0.0001,0.3000,0.0001,0.0001,0.0001,0.0001,UCL Qatar SEM-EDS,,
120,NG- 6-4,Early-mid Bronze Age,1000 - 700 BC,"""Oakaie""", 95.051987, 22.403892,Yangon University Museum,,Myanmar,fragment,0.0001,0.0001,11.1000,0.0001,0.0001,0.0001,0.0001,0.0001,0.0001,0.0001,0.0001,0.0001,0.0001,0.0001,0.0001,0.0001,0.0001,72.1000,0.0001,0.0001,0.0001,0.0001,0.0001,0.0001,0.0001,0.0001,0.3000,0.0001,0.0001,0.0001,0.0001,UCL Qatar SEM-EDS,,
121,NG-V,Early-mid Bronze Age,1000 - 700 BC,"""Oakaie""", 95.051987, 22.403892,villagers' collections,,Myanmar,arrowhead,0.0001,0.0001,0.3000,0.0001,0.0001,0.0001,0.0001,0.0001,0.0001,0.0001,0.0001,0.0001,0.0001,0.0001,0.0001,0.0001,0.0001,99.7000,0.0001,0.0001,0.0001,0.0001,0.0001,0.0001,0.0001,0.0001,0.0001,0.0001,0.0001,0.0001,0.0001,UCL Qatar SEM-EDS,,
122,SEALIP/MY/HL28/1,Early Iron Age,500 - 100 BC,Halin, 95.799608,22.455975,cemetery,Sagaing Division,Myanmar,wire bundle,4.6633,0.0001,0.0001,0.0001,0.0001,0.0001,0.0001,0.0001,0.0001,0.0001,0.0001,0.0001,0.0001,0.0001,0.0001,0.0001,0.0001,93.4467,0.0001,0.0001,0.1567,0.0001,0.0001,0.0001,0.0001,0.0001,1.3633,0.2933,0.0001,0.0767,0.0001,SEM-EDS,,
123,SEALIP/MY/HL28/2,Early Iron Age,500 - 100 BC,Halin, 95.799608,22.455975,cemetery,Sagaing Division,Myanmar,wire bundle,0.0001,0.0001,0.0001,0.0001,0.0001,0.0001,0.0001,0.0403,0.0375,0.0001,0.0001,0.0001,0.0001,0.0367,0.0001,0.0001,0.0001,99.1213,0.0001,0.0001,0.7560,0.0001,0.0001,0.0001,0.0001,0.0001,0.0001,0.0001,0.0001,0.0001,0.0001,pXRF,,
124,SEALIP/MY/HL28/3,Early Iron Age,500 - 100 BC,Halin, 95.799608,22.455975,cemetery,Sagaing Division,Myanmar,wire bundle,1.1700,0.0001,0.0001,0.0001,0.0001,0.0001,0.0001,0.0001,0.0001,0.0001,0.0001,0.0001,0.0001,0.0001,0.0001,0.0001,0.0001,97.5300,0.0001,0.0001,0.3967,0.0001,0.0001,0.0001,0.0001,0.0001,0.8833,0.0001,0.0001,0.0200,0.0001,SEM-EDS,,
125,SEALIP/MY/HL28/4,Early Iron Age,500 - 100 BC,Halin, 95.799608,22.455975,cemetery,Sagaing Division,Myanmar,wire bundle multi,0.0001,0.0001,0.0001,0.0001,0.0001,0.0001,0.0001,0.0175,0.0001,0.0001,0.0001,0.0001,0.0001,0.0283,0.0001,0.0001,0.0001,99.5097,0.0001,0.0001,0.4430,0.0001,0.0001,0.0001,0.0001,0.0001,0.0001,0.0001,0.0001,0.0001,0.0001,pXRF,,
126,SEALIP/MY/HL28/5,Early Iron Age,500 - 100 BC,Halin, 95.799608,22.455975,cemetery,Sagaing Division,Myanmar,wire bundle multi,0.0001,0.0001,0.0001,0.0001,0.0001,0.0001,0.0001,0.0130,0.0001,0.0001,0.0001,0.0001,0.0001,0.0120,0.0001,0.0001,0.0001,98.7637,0.0001,0.0001,0.3523,0.0001,0.0001,0.0001,0.0001,0.0001,0.8083,0.0001,0.0001,0.0001,0.0001,pXRF,,
127,SEALIP/MY/HL28/6,Early Iron Age,500 - 100 BC,Halin, 95.799608,22.455975,cemetery,Sagaing Division,Myanmar,wire bundle multi,0.0001,0.0001,0.0001,0.0001,0.0001,0.0001,0.0001,0.0001,0.0001,0.0001,0.0001,0.0001,0.0001,0.0215,0.0001,0.0001,0.0001,97.5343,0.0001,0.0001,0.4963,0.0001,0.0001,0.0001,0.0001,0.0001,1.1523,0.0001,0.0001,0.7773,0.0001,pXRF,,
128,SEALIP/MY/HL28/7,Early Iron Age,500 - 100 BC,Halin, 95.799608,22.455975,cemetery,Sagaing Division,Myanmar,wire bundle,0.0001,0.0001,0.0001,0.0001,0.0001,0.0001,0.0001,0.0177,0.0130,0.0001,0.0001,0.0001,0.0001,0.0227,0.0001,0.0001,0.0001,99.5400,0.0001,0.0001,0.4047,0.0001,0.0001,0.0001,0.0001,0.0001,0.0001,0.0001,0.0001,0.0001,0.0001,pXRF,,
129,SEALIP/MY/HL28/8,Early Iron Age,500 - 100 BC,Halin, 95.799608,22.455975,cemetery,Sagaing Division,Myanmar,wire bundle,1.2067,0.0001,0.0001,0.0001,0.0001,0.0001,0.0001,0.0001,0.0001,0.0001,0.0001,0.0001,0.0001,0.0001,0.0001,0.0001,0.0001,97.1733,0.0001,0.0001,0.4600,0.0001,0.0001,0.0001,0.0001,0.0001,1.0700,0.0001,0.0001,0.0867,0.0001,SEM-EDS,,
130,SEALIP/MY/HL28/9,Early Iron Age,500 - 100 BC,Halin, 95.799608,22.455975,cemetery,Sagaing Division,Myanmar,wire bundle,1.8167,0.0001,0.0001,0.0001,0.0001,0.0001,0.0001,0.0001,0.0001,0.0001,0.0001,0.0001,0.0001,0.0001,0.0001,0.0001,0.0001,96.1100,0.0001,0.0001,0.2967,0.0001,0.0001,0.0001,0.0001,0.0001,1.0800,0.4067,0.0001,0.2933,0.0001,SEM-EDS,,
131,SEALIP/MY/HL28/10,Early Iron Age,500 - 100 BC,Halin, 95.799608,22.455975,cemetery,Sagaing Division,Myanmar,possible casting spillage,17.4950,0.0001,15.7350,0.0001,0.0001,0.0001,0.0001,0.0001,0.0001,0.0001,0.0001,0.0001,0.0001,0.0001,0.0001,0.0001,0.0001,66.2800,0.0001,0.0001,0.0001,0.0001,0.0001,0.0001,0.0001,0.0001,0.0001,0.3700,0.1200,0.2150,0.0001,SEM-EDS,corroded,
132,SEALIP/MY/HL28/11,Early Iron Age,500 - 100 BC,Halin, 95.799608,22.455975,cemetery,Sagaing Division,Myanmar,wire bundle,0.0001,0.0001,0.0001,0.0001,0.0001,0.0001,0.0001,0.0195,0.0130,0.0001,0.0001,0.0001,0.0001,0.0250,0.0001,0.0001,0.0001,99.1947,0.0001,0.0001,0.7537,0.0001,0.0001,0.0001,0.0001,0.0001,0.0001,0.0001,0.0001,0.0001,0.0001,pXRF,,
133,SEALIP/MY/HL28/12,Early Iron Age,500 - 100 BC,Halin, 95.799608,22.455975,cemetery,Sagaing Division,Myanmar,large bell/rattle,0.0001,0.0001,4.5207,0.0001,0.0001,0.0001,0.0001,0.0117,0.0100,0.0001,0.0001,0.0001,0.0001,0.0120,0.0001,0.0001,0.0001,92.6930,0.0001,0.0001,0.1173,0.0001,0.0001,0.0001,0.0001,0.0001,0.0001,0.0001,0.0001,2.6373,0.0001,pXRF,,
134,SEALIP/MY/HL28/13,Early Iron Age,500 - 100 BC,Halin, 95.799608,22.455975,cemetery,Sagaing Division,Myanmar,small bell/rattle,0.0001,0.0001,0.0001,0.0001,0.0001,0.0001,0.0001,0.0857,0.0577,0.0001,0.0001,0.0001,0.0001,0.0001,0.0001,0.0001,0.0001,99.4253,0.0001,0.0001,0.0001,0.0001,0.0001,0.0001,0.0001,0.0001,0.0001,0.0001,0.0001,0.0001,0.0001,pXRF,,
135,SEALIP/MY/HL28/14,Early Iron Age,500 - 100 BC,Halin, 95.799608,22.455975,cemetery,Sagaing Division,Myanmar,small bell/rattle,0.0001,0.0001,4.2000,0.0001,0.0001,0.0001,0.0001,0.0001,0.0001,0.0001,0.0001,0.0001,0.0001,0.0001,0.0001,0.0001,0.0001,80.3000,0.0001,0.0001,0.0001,0.0001,0.0001,0.0001,0.0001,0.0001,0.0001,0.0001,0.0001,0.0001,0.0001,SEM-EDS,,
136,SEALIP/MY/HL28/15,Early Iron Age,500 - 100 BC,Halin, 95.799608,22.455975,cemetery,Sagaing Division,Myanmar,small bell/rattle,0.0001,0.0001,4.2000,0.0001,0.0001,0.0001,0.0001,0.0001,0.0001,0.0001,0.0001,0.0001,0.0001,0.0001,0.0001,0.0001,0.0001,83.4000,0.0001,0.0001,0.0001,0.0001,0.0001,0.0001,0.0001,0.0001,0.0001,0.0001,0.0001,0.0001,0.0001,SEM-EDS,,
137,SEALIP/MY/HL28/16,Early Iron Age,500 - 100 BC,Halin, 95.799608,22.455975,cemetery,Sagaing Division,Myanmar,small bell/rattle,0.0001,0.0001,1.2483,0.0001,0.0001,0.0001,0.0001,0.0153,0.0120,0.0001,0.0001,0.0001,0.0001,0.0143,0.0001,0.0001,0.0001,97.9950,0.0001,0.0001,0.0001,0.0001,0.0001,0.0001,0.0001,0.0001,0.0001,0.0001,0.0001,0.7113,0.0001,pXRF,,
138,SEALIP/MY/HL28/17,Early Iron Age,500 - 100 BC,Halin, 95.799608,22.455975,cemetery,Sagaing Division,Myanmar,small bell/rattle,0.0001,0.0001,11.0133,0.0001,0.0001,0.0001,0.0001,0.0447,0.0357,0.0147,0.0001,0.0001,0.0001,0.0303,0.0001,0.0001,0.0001,88.2477,0.0001,0.0001,0.0001,0.0001,0.0001,0.0001,0.0001,0.0001,0.0001,0.0001,0.0001,0.6070,0.0001,pXRF,,
139,SEALIP/MY/HL28/18,Early Iron Age,500 - 100 BC,Halin, 95.799608,22.455975,cemetery,Sagaing Division,Myanmar,small bell/rattle,0.0001,0.0001,6.2000,0.0001,0.0001,0.0001,0.0001,0.0001,0.0001,0.0001,0.0001,0.0001,0.0001,0.0001,0.0001,0.0001,0.0001,80.1000,0.0001,0.0001,0.0001,0.0001,0.0001,0.0001,0.0001,0.0001,0.0001,0.0001,0.0001,0.6000,0.0001,SEM-EDS,,
140,SEALIP/MY/HL29/1,Mid Bronze Age,800-700 BC,Halin, 95.806511, 22.457735,cemetery,Sagaing Division,Myanmar,pseudo spearhead,0.0001,0.0001,1.5000,0.0001,0.0001,0.0001,0.0001,0.0001,0.0001,0.0001,0.0001,0.0001,0.0001,0.0001,0.0001,0.0001,0.0001,97.8000,0.0001,0.0001,0.0001,0.0001,0.0001,0.0001,0.0001,0.0001,0.0001,0.0001,0.0001,0.0001,0.0001,SEM-EDS,,
141,SEALIP/MY/HL29/2,Mid Bronze Age,800-700 BC,Halin, 95.806511, 22.457735,cemetery,Sagaing Division,Myanmar,pseudo spearhead,0.0001,0.0001,0.0001,0.0001,0.0001,0.0001,0.0001,0.0001,0.0001,0.0001,0.0001,0.0790,0.0001,0.0350,0.0001,0.0001,0.0001,96.6990,0.0001,0.0001,1.6980,0.0001,0.0001,0.0001,0.0001,0.0001,0.2080,0.0001,0.0001,1.2790,0.0001,pXRF,,
142,SEALIP/MY/HL29/3,Mid Bronze Age,800-700 BC,Halin, 95.806511, 22.457735,cemetery,Sagaing Division,Myanmar,pseudo spearhead,0.0001,0.0001,0.0001,0.0001,0.0001,0.0001,0.0001,0.0001,0.0001,0.0001,0.0001,0.0790,0.0001,0.0240,0.0001,0.0001,0.0001,99.4737,0.0001,0.0001,0.4920,0.0001,0.0001,0.0001,0.0001,0.0001,0.0001,0.0001,0.0001,0.0001,0.0001,pXRF,,
143,SEALIP/MY/HL29/4,Mid Bronze Age,800-700 BC,Halin, 95.806511, 22.457735,cemetery,Sagaing Division,Myanmar,axe,20.2367,0.0001,5.4267,0.0001,0.0001,0.0001,0.0001,0.0001,0.0001,0.0001,0.0001,0.0001,0.0001,0.0001,0.0001,0.0001,0.0001,63.6233,0.0001,0.0001,0.0001,0.0001,0.0001,0.0001,0.0001,0.0001,0.0001,10.5967,0.0001,0.1167,0.0001,SEM-EDS,corroded,
144,SEALIP/MY/HL29/5,Mid Bronze Age,800-700 BC,Halin, 95.806511, 22.457735,cemetery,Sagaing Division,Myanmar,axe,50.2100,0.0001,0.0001,0.0001,0.0001,0.0001,0.0001,0.0001,0.0001,0.0001,0.0001,0.0001,0.0001,0.0001,0.0001,0.0001,0.0001,7.3467,0.0001,0.0001,5.2533,0.0001,0.0001,0.0001,0.0001,8.0867,0.0001,0.4933,0.0001,22.5567,2.2267,SEM-EDS,Corroded,
145,SEALIP/MY/HL29/6,Mid Bronze Age,800-700 BC,Halin, 95.806511, 22.457735,cemetery,Sagaing Division,Myanmar,asymmetric curved axe,0.0001,0.0001,11.4207,0.0001,0.0001,0.0001,0.0001,0.0001,0.0001,0.0001,0.0001,0.0001,0.0001,0.0001,0.0001,0.0001,0.0001,88.1127,0.0247,0.0001,0.0177,0.0001,0.0001,0.0001,0.0001,0.0001,0.0001,0.0001,0.0001,0.0001,0.0001,pXRF,,
146,SEALIP/MY/HL29/7,Mid Bronze Age,800-700 BC,Halin, 95.806511, 22.457735,cemetery,Sagaing Division,Myanmar,spearhead,0.0001,0.0001,15.9147,0.0001,0.0001,0.0001,0.0001,0.0001,0.0001,0.0001,0.0001,0.6023,0.0001,0.0001,0.0001,0.0001,0.0001,82.8743,0.0001,0.0001,0.0001,0.0001,0.0903,0.0230,0.1163,0.0001,0.0001,0.0001,0.0001,0.0001,0.0001,pXRF,,
147,SEALIP/MY/HL29/8,Mid Bronze Age,800-700 BC,Halin, 95.806511, 22.457735,cemetery,Sagaing Division,Myanmar,spearhead,0.0001,0.0001,5.2073,0.0001,0.0001,0.0001,0.0001,0.0001,0.0001,0.0673,0.0001,0.3953,0.0001,0.0001,0.0001,0.0001,0.0001,91.4887,0.0001,0.0001,1.6103,0.0001,0.1397,0.0933,0.2710,0.0001,0.0001,0.0001,0.0001,0.0001,0.0001,pXRF,,
148,SEALIP/MY/HL29-1/1,Mid Bronze Age,800-700 BC,Halin, 95.806511, 22.457735,cemetery,Sagaing Division,Myanmar,bangle,0.0001,0.0001,10.8057,0.0623,0.0001,0.0001,0.0001,0.0001,0.0001,0.0001,0.0001,0.3613,0.0001,0.0647,0.0001,0.0001,0.2613,87.1210,0.0001,0.0001,0.9713,0.0001,0.0001,0.0001,0.0001,0.0001,0.0001,0.0001,0.0001,0.3363,0.0001,pXRF,,
149,SEALIP/MY/HL29-1/2,Mid Bronze Age,800-700 BC,Halin, 95.806511, 22.457735,cemetery,Sagaing Division,Myanmar,bangle,0.0001,0.0001,9.7890,0.0001,0.0001,0.0001,0.0001,0.0001,0.0001,0.0001,0.0047,0.2193,0.0001,0.0643,0.0001,0.0001,0.1383,87.0593,0.0001,0.0001,2.3387,0.0001,0.0001,0.0001,0.0001,0.0001,0.1450,0.0001,0.0001,0.2267,0.0001,pXRF,,
150,SEALIP/MY/HL29-1/3,Mid Bronze Age,800-700 BC,Halin, 95.806511, 22.457735,cemetery,Sagaing Division,Myanmar,bangle,0.0001,0.0001,8.5707,0.0001,0.0001,0.0001,0.0001,0.0001,0.0001,0.0001,0.0140,0.1363,0.0001,0.1077,0.0001,0.0001,0.1207,90.8603,0.0001,0.0001,0.0813,0.0001,0.0001,0.0001,0.0001,0.0001,0.0001,0.0001,0.0001,0.1280,0.0001,pXRF,,
151,SEALIP/MY/HL29-1/4,Mid Bronze Age,800-700 BC,Halin, 95.806511, 22.457735,cemetery,Sagaing Division,Myanmar,bangle (double line),0.0001,0.0001,6.8567,0.0001,0.0001,0.0001,0.0001,0.0060,0.0001,0.0001,0.0001,0.3010,0.0001,0.0587,0.0001,0.0001,0.3560,86.4193,0.0001,0.0265,4.3170,0.0001,0.0001,0.0001,0.0001,0.0001,0.0001,0.0001,0.0001,1.6653,0.0001,pXRF,,
152,SEALIP/MY/HL29-1/5,Mid Bronze Age,800-700 BC,Halin, 95.806511, 22.457735,cemetery,Sagaing Division,Myanmar,axe,16.4133,0.0001,6.4667,0.0001,0.0001,0.0001,0.0001,0.0001,0.0001,0.0001,0.0001,0.0001,0.0001,0.0001,0.0001,0.0001,0.0001,73.2733,0.0001,0.0001,0.0001,0.0001,0.0001,0.0001,0.0001,0.0533,1.2000,0.8667,1.1350,0.9767,0.0001,SEM-EDS,corroded,
153,SEALIP/MY/HL29-1/6,Mid Bronze Age,800-700 BC,Halin, 95.806511, 22.457735,cemetery,Sagaing Division,Myanmar,flat ring,0.0001,0.0001,1.9697,0.0001,0.0001,0.0001,0.0001,0.0100,0.0001,0.0001,0.0001,0.0937,0.0001,0.0001,0.0001,0.0001,0.0685,97.8720,0.0001,0.0001,0.0001,0.0001,0.0001,0.0001,0.0001,0.0001,0.0001,0.0001,0.0001,0.0001,0.0001,pXRF,,
154,SEALIP/MY/HL29-1/7,Mid Bronze Age,800-700 BC,Halin, 95.806511, 22.457735,cemetery,Sagaing Division,Myanmar,spiral square section ring,0.0001,0.0001,5.7530,0.0001,0.0001,0.0001,0.0001,0.0001,0.0001,0.0001,0.0457,0.0607,0.0001,0.1097,0.0001,0.0001,0.0527,93.8733,0.0001,0.0001,0.1040,0.0001,0.0001,0.0001,0.0001,0.0001,0.0001,0.0001,0.0001,0.0001,0.0001,pXRF,,
155,SEALIP/MY/HL29-1/8,Mid Bronze Age,800-700 BC,Halin, 95.806511, 22.457735,cemetery,Sagaing Division,Myanmar,ring,0.0001,0.1157,0.0001,0.0001,0.0001,0.0001,0.0001,0.0001,0.0001,0.0001,0.0001,1.5240,0.0001,0.0001,0.0001,0.0001,0.0001,96.3750,0.0001,0.0001,0.1357,0.0001,0.1370,0.0493,0.0223,0.0001,0.0001,0.0001,0.0001,0.0001,0.0001,pXRF,,
156,SEALIP/MY/HL30-1/1,Mid Bronze Age,800-700 BC,Halin, 95.805538, 22.455223,cemetery,Sagaing Division,Myanmar,ring,0.0001,0.0001,9.5230,0.0001,0.0001,0.0001,0.0001,0.0001,0.0001,0.0001,0.0001,0.2303,0.0001,0.0001,0.0001,0.0001,0.0001,89.2913,0.0001,0.0001,0.6320,0.0001,0.0001,0.0001,0.0001,0.0001,0.0001,0.0001,0.0001,0.0001,0.0001,pXRF,,
157,SEALIP/MY/HLTP1/1,Bagan,AD 1000-1200,Halin, 95.801888, 22.444580,settlement,Sagaing Division,Myanmar,platy fragment,0.0001,1.5247,29.3010,0.0001,0.0001,0.0001,0.0001,0.0001,0.0001,0.0001,0.0001,0.0660,0.0001,0.0001,0.0001,0.0001,0.0001,67.5633,0.0001,0.0001,0.7883,0.0001,0.0001,0.0001,0.2180,0.0001,0.0001,0.0001,0.0001,0.0001,0.0001,pXRF,,
158,SEALIP/MY/HLTP1/2,Bagan,AD 1000-1200,Halin, 95.801888, 22.444580,settlement,Sagaing Division,Myanmar,ring fragment,0.0001,0.4143,0.0001,0.0001,0.0001,0.0001,0.0001,0.0001,0.0001,0.0060,0.1400,1.3543,0.0001,0.0001,0.0001,0.0001,0.0560,97.0987,0.0001,0.0001,0.1000,0.0001,0.0637,0.0323,0.0001,0.0001,0.0001,0.0001,0.0001,0.0001,0.0001,pXRF,,
159,SEALIP/MY/HTP/1,Iron Age,500 BC - AD 100,Htan Ta Bin, 95.996184, 20.591653,Mandalay museum,Mandalay Division,Myanmar,bowl fragment,0.0001,0.0001,8.9320,0.0001,0.0001,0.0001,0.0001,0.0001,0.0001,0.0001,0.0001,0.0001,0.0001,0.0001,0.0001,0.0001,0.0001,89.4220,0.0001,0.0001,0.0001,0.0001,0.0001,0.0001,0.0001,0.0001,0.1400,0.0001,0.0001,0.0001,0.0001,UCL Qatar SEM-EDS,,
160,SEALIP/MY/KGG/1,Early Iron Age,500 - 100 BC,Kan Gyi Gon, 95.809166, 20.791384,cemetery,Magway Division,Myanmar,wire bundle,0.0001,0.0001,0.0001,0.0001,0.0001,0.0001,0.0001,0.0001,0.0001,0.0001,0.0001,0.0001,0.0001,0.0001,0.0001,0.0001,0.0001,99.5475,0.0610,0.0001,0.3170,0.0001,0.0001,0.0001,0.0001,0.0001,0.0001,0.0001,0.0001,0.0001,0.0001,Mannheim XRF,,
161,SEALIP/MY/LPDT/1,modern,AD 2015,Letpadaungtaung mine,95.096884,22.082657,modern Cu mine,Sagaing Division,Myanmar,"modern copper ingot, Monywa",0.0001,0.0001,0.0001,0.0001,0.0001,0.0001,0.0001,0.0001,0.0001,0.0001,0.0001,0.0001,0.0001,0.0001,0.0001,0.0001,0.0001,100.0000,0.0001,0.0001,0.0001,0.0001,0.0001,0.0001,0.0001,0.0001,0.0001,0.0001,0.0001,0.0001,0.0001,Mannheim XRF,,
162,SEALIP/MY/MH/1,Early Iron Age,500 - 100 BC,Myo Hla,96.266894,19.403929,cemetery,Bago Division,Myanmar,vase,0.0001,0.0001,13.1000,0.0001,0.0001,0.0001,0.0001,0.0001,0.0001,0.0001,0.0001,0.0001,0.0001,0.0001,0.0001,0.0001,0.0001,74.1000,0.0001,0.0001,0.0001,0.0001,0.0001,0.0001,0.0001,0.0001,0.0001,0.0001,0.0001,0.0001,0.0001,Rennes SEM-EDS,,
163,SEALIP/MY/MHT/1,Bronze Age,1000 - 500 BC,Mon Htoo, 95.226852, 22.340746,villagers' collections,Sagaing Division,Myanmar,fragment,0.0001,0.0001,23.3000,0.0001,0.0001,0.0001,0.0001,0.0001,0.0001,0.0001,0.0001,0.0001,0.0001,0.0001,0.0001,0.0001,0.0001,60.1000,0.0001,0.0001,0.0001,0.0001,0.0001,0.0001,0.0001,0.0001,0.1000,0.0001,0.0001,0.0001,0.0001,UCL Qatar SEM-EDS,,
164,SEALIP/MY/MHT/2,Bronze Age,1000 - 500 BC,Mon Htoo, 95.226852, 22.340746,villagers' collections,Sagaing Division,Myanmar,platy fragment,0.0001,0.0001,22.4000,0.0001,0.0001,0.0001,0.0001,0.0001,0.0001,0.0001,0.0001,0.0001,0.0001,0.0001,0.0001,0.0001,0.0001,68.9000,0.0001,0.0001,0.0001,0.0001,0.0001,0.0001,0.0001,0.0001,0.2000,0.0001,0.0001,0.0001,0.0001,UCL Qatar SEM-EDS,,
165,SEALIP/MY/MHT/3,Bronze Age,1000 - 500 BC,Mon Htoo, 95.226852, 22.340746,villagers' collections,Sagaing Division,Myanmar,ring frag,0.0001,0.0001,7.7000,0.0001,0.0001,0.0001,0.0001,0.0001,0.0001,0.0001,0.0001,0.0001,0.0001,0.0001,0.0001,0.0001,0.0001,88.5000,0.0001,0.0001,0.0001,0.0001,0.0001,0.0001,0.0001,0.0001,0.2000,0.0001,0.0001,0.0001,0.0001,UCL Qatar SEM-EDS,,
166,SEALIP/MY/MLW/1,Mid Iron Age,300 - 100 BC,Maliwan, 98.623468, 10.324234,,Thanintharyi Division,Myanmar,,0.0001,0.0607,7.5870,0.0001,0.0001,0.0001,0.0001,0.0001,0.0001,0.0043,0.1163,13.4473,0.0001,0.4880,0.0001,0.0001,0.0001,78.1490,0.0563,0.0001,0.0001,0.0001,0.0001,0.0001,0.0853,0.0001,0.0001,0.0001,0.0001,0.0001,0.0001,pXRF,,
167,SEALIP/MY/MLW/2,Mid Iron Age,300 - 100 BC,Maliwan, 98.623468, 10.324234,,Thanintharyi Division,Myanmar,,0.0001,0.6620,19.3923,0.0001,0.0001,0.0001,0.0001,0.0001,0.0001,0.0001,0.1243,3.5323,0.0001,0.5767,0.0270,0.0001,0.0001,74.9777,0.1133,0.0900,0.4330,0.0001,0.0001,0.0001,0.1430,0.0001,0.0001,0.0001,0.0001,0.0001,0.0001,pXRF,,
168,SEALIP/MY/MLW/3,Mid Iron Age,300 - 100 BC,Maliwan, 98.623468, 10.324234,,Thanintharyi Division,Myanmar,,0.0001,0.0001,0.0513,0.0001,0.0001,0.0001,0.0001,0.0001,0.0001,0.0030,0.6907,0.0250,0.0001,0.0150,0.0001,0.0001,0.0001,98.3530,0.0001,0.0001,0.0523,0.0001,0.0001,0.0001,0.0001,0.0001,0.7853,0.0001,0.0001,0.0001,0.0001,pXRF,,
169,SEALIP/MY/MOH/1,Iron Age,500 - 100 BC,Myin Oo Hle, 95.538034, 21.119677,Yangon University Museum,Mandalay Division,Myanmar,bell fragment,0.0001,0.0001,6.4000,0.0001,0.0001,0.0001,0.0001,0.0001,0.0001,0.0001,0.0001,0.0001,0.0001,0.0001,0.0001,0.0001,0.0001,90.1000,0.0001,0.0001,1.2000,0.0001,0.0001,0.0001,0.0001,0.0001,0.5000,0.0001,0.0001,0.0001,0.0001,UCL Qatar SEM-EDS,,
170,SEALIP/MY/MT/1,Iron Age,500 - 100 BC,Myinthe, 95.876616, 21.789439,U Soe Naing collection,Mandalay Division,Myanmar,spearhead fragment,0.0001,0.0001,0.0001,0.0001,0.0001,0.0001,0.0001,0.0001,0.0001,0.0001,0.0001,0.0001,0.0001,0.0001,0.0001,0.0001,0.0001,98.7000,0.0001,0.0001,0.1000,0.0001,0.0001,0.0001,0.0001,0.0001,0.5000,0.0001,0.0001,0.2000,0.0001,UCL Qatar SEM-EDS,,
171,SEALIP/MY/NGO/1,Early Iron Age,500 - 100 BC,Nyaung Gon, 95.059942, 22.411151,cemetery,Mandalay Division,Myanmar,wire bundle,0.0001,0.0001,0.0001,0.0001,0.0001,0.0001,0.0001,0.0001,0.0001,0.0001,0.0001,0.0001,0.0001,0.0001,0.0001,0.0001,0.0001,99.7240,0.0001,0.0001,0.1500,0.0001,0.0001,0.0001,0.0001,0.0001,0.0001,0.0001,0.0001,0.0001,0.0001,Mannheim XRF,,
172,SEALIP/MY/NGO/10,Early Iron Age,500 - 100 BC,Nyaung Gon, 95.059942, 22.411151,cemetery,Mandalay Division,Myanmar,wire bundle,0.0001,0.0001,0.0001,0.0001,0.0001,0.0001,0.0001,0.0001,0.0001,0.0001,0.0001,0.0001,0.0001,0.0001,0.0001,0.0001,0.0001,99.7605,0.0001,0.0001,0.1360,0.0001,0.0001,0.0001,0.0001,0.0001,0.0001,0.0001,0.0001,0.0001,0.0001,Mannheim XRF,,
173,SEALIP/MY/NGO/2,Early Iron Age,500 - 100 BC,Nyaung Gon, 95.059942, 22.411151,cemetery,Mandalay Division,Myanmar,wire bundle,0.0001,0.0001,0.0001,0.0001,0.0001,0.0001,0.0001,0.0001,0.0001,0.0001,0.0001,0.0575,0.0001,0.0001,0.0001,0.0001,0.0001,99.3085,0.0001,0.0001,0.5570,0.0001,0.0001,0.0001,0.0001,0.0001,0.0001,0.0001,0.0001,0.0001,0.0001,Mannheim XRF,,
174,SEALIP/MY/NGO/3,Early Iron Age,500 - 100 BC,Nyaung Gon, 95.059942, 22.411151,cemetery,Mandalay Division,Myanmar,wire bundle,0.0001,0.0001,0.0001,0.0001,0.0001,0.0001,0.0001,0.0001,0.0001,0.0001,0.0001,0.0001,0.0001,0.0001,0.0001,0.0001,0.0001,99.6840,0.0001,0.0001,0.2280,0.0001,0.0001,0.0001,0.0001,0.0001,0.0001,0.0001,0.0001,0.0001,0.0001,Mannheim XRF,,
175,SEALIP/MY/NGO/4,Early Iron Age,500 - 100 BC,Nyaung Gon, 95.059942, 22.411151,cemetery,Mandalay Division,Myanmar,wire bundle,0.0001,0.0001,0.0690,0.0001,0.0001,0.0001,0.0001,0.0001,0.0001,0.0001,0.0001,0.0001,0.0001,0.0001,0.0001,0.0001,0.0001,99.6275,0.0001,0.0001,0.1785,0.0001,0.0001,0.0001,0.0001,0.0001,0.0001,0.0001,0.0001,0.0001,0.0001,Mannheim XRF,,
176,SEALIP/MY/NGO/5,Early Iron Age,500 - 100 BC,Nyaung Gon, 95.059942, 22.411151,cemetery,Mandalay Division,Myanmar,wire bundle,0.0001,0.0001,0.0001,0.0001,0.0001,0.0001,0.0001,0.0001,0.0001,0.0001,0.0001,0.0001,0.0001,0.0001,0.0001,0.0001,0.0001,99.5535,0.0001,0.0001,0.3390,0.0001,0.0001,0.0001,0.0001,0.0001,0.0001,0.0001,0.0001,0.0001,0.0001,Mannheim XRF,,
177,SEALIP/MY/NGO/6,Early Iron Age,500 - 100 BC,Nyaung Gon, 95.059942, 22.411151,cemetery,Mandalay Division,Myanmar,wire bundle,0.0001,0.0001,0.0001,0.0001,0.0001,0.0001,0.0001,0.0001,0.0001,0.0001,0.0001,0.1305,0.0001,0.0001,0.0001,0.0001,0.0001,99.3250,0.0001,0.0001,0.4270,0.0001,0.0001,0.0001,0.0001,0.0001,0.0001,0.0001,0.0001,0.0001,0.0001,Mannheim XRF,,
178,SEALIP/MY/NGO/7,Early Iron Age,500 - 100 BC,Nyaung Gon, 95.059942, 22.411151,cemetery,Mandalay Division,Myanmar,wire bundle,0.0001,0.0001,0.0001,0.0001,0.0001,0.0001,0.0001,0.0001,0.0001,0.0001,0.0001,0.0001,0.0001,0.0001,0.0001,0.0001,0.0001,99.2745,0.0001,0.0001,0.5760,0.0001,0.0001,0.0001,0.0001,0.0001,0.0001,0.0001,0.0001,0.0001,0.0001,Mannheim XRF,,
179,SEALIP/MY/NGO/8,Early Iron Age,500 - 100 BC,Nyaung Gon, 95.059942, 22.411151,cemetery,Mandalay Division,Myanmar,wire bundle,0.0001,0.0001,0.0001,0.0001,0.0001,0.0001,0.0001,0.0001,0.0001,0.0001,0.0001,0.0001,0.0001,0.0001,0.0001,0.0001,0.0001,99.6145,0.0001,0.0001,0.2235,0.0001,0.0001,0.0001,0.0001,0.0001,0.0001,0.0001,0.0001,0.0001,0.0001,Mannheim XRF,,
180,SEALIP/MY/NGO/9,Early Iron Age,500 - 100 BC,Nyaung Gon, 95.059942, 22.411151,cemetery,Mandalay Division,Myanmar,wire bundle,0.0001,0.0001,0.0001,0.0001,0.0001,0.0001,0.0001,0.0001,0.0001,0.0001,0.0001,0.0945,0.0001,0.0001,0.0001,0.0001,0.0001,98.6995,0.0705,0.0001,0.9955,0.0001,0.0001,0.0001,0.0001,0.0001,0.0001,0.0001,0.0001,0.0001,0.0001,Mannheim XRF,,
181,SEALIP/MY/NGO/10,Early Iron Age,500 - 100 BC,Nyaung Gon, 95.059942, 22.411151,cemetery,Mandalay Division,Myanmar,wire bundle,0.0001,0.0001,0.0001,0.0001,0.0001,0.0001,0.0001,0.0001,0.0001,0.0001,0.0001,0.0001,0.0001,0.0001,0.0001,0.0001,0.0001,99.7605,0.0001,0.0001,0.1360,0.0001,0.0001,0.0001,0.0001,0.0001,0.0001,0.0001,0.0001,0.0001,0.0001,Mannheim XRF,,
182,SEALIP/MY/NYG/1,Early Bronze Age,1000 - 800 BC,Nyaung'gan, 95.059942, 22.411151,cemetery,Sagaing Division,Myanmar,arrow/spear head,0.0001,0.0001,0.0001,0.0001,0.0001,0.0001,0.0001,0.0001,0.0001,0.0001,0.0001,24.5000,0.0001,0.0001,0.0001,0.0001,0.0001,77.5320,0.0001,0.0001,0.0001,0.0001,0.0001,0.0001,0.0001,0.0001,0.0001,0.0001,0.0001,0.0001,0.0001,UCL Qatar SEM-EDS,,
183,SEALIP/MY/OAI/1,Early-Mid Bronze Age,1000 - 700 BC,"""Oakaie""", 95.051987, 22.403892,Yangon University Museum,Sagaing Division,Myanmar,circular fragment,0.0001,2.1000,4.5000,0.0001,0.0001,0.0001,0.0001,0.0001,0.0001,0.0001,0.0001,0.0001,0.0001,0.7467,0.0001,0.0001,0.0001,92.8000,0.0001,0.0001,0.0001,0.0001,0.0001,0.0001,0.0001,0.0001,0.0600,0.0001,0.0001,0.0001,0.0001,UCL Qatar SEM-EDS,,
184,SEALIP/MY/OAI/2,Early-Mid Bronze Age,1000 - 700 BC,"""Oakaie""", 95.051987, 22.403892,Yangon University Museum,Sagaing Division,Myanmar,platy fragments,0.0001,0.0001,15.9300,0.0001,0.0001,0.0001,0.0001,0.0001,0.0001,0.0001,0.0001,1.2940,0.0001,0.0001,0.0001,0.0001,0.0001,52.3400,0.0001,0.0001,0.0001,0.0001,0.0001,0.0001,0.0001,0.0001,0.0001,0.0001,0.0001,0.0001,0.0001,UCL Qatar SEM-EDS,,
185,SEALIP/MY/OAI1/1,Early Bronze Age,1000 - 800 BC,Oakaie 1,95.049182, 22.390086,cemetery,Sagaing Division,Myanmar,axe,0.0001,0.0001,3.7000,0.0001,0.0001,0.0520,0.0001,0.0001,0.0001,0.0001,0.0001,0.1100,0.0001,0.0500,0.0001,0.0001,0.0001,95.0000,0.0600,0.5200,0.2900,0.0001,0.0001,0.0001,0.0001,0.0001,0.0001,0.0001,0.0001,0.0001,0.0001,Mannheim XRF,,
186,SEALIP/MY/OAI2/1,Early Bronze Age,1000 - 800 BC,Oakaie 2, 95.041954, 22.390500,settlement,Sagaing Division,Myanmar,rod,0.0001,0.0001,3.3300,0.0001,0.0001,0.0001,0.0001,0.0001,0.0001,0.0001,0.0001,0.0001,0.0001,0.0001,0.0001,0.0001,0.0001,94.7740,0.0001,0.0001,0.0001,0.0001,0.0001,0.0001,0.0001,0.0001,0.1300,0.0001,0.0001,0.0001,0.0001,UCL Qatar SEM-EDS,,
187,SEALIP/MY/OAI3/2,Early Bronze Age,1000 - 800 BC,Oakaie 3, 95.040290,22.389254,settlement/industry,Sagaing Division,Myanmar,bracelet frag,0.0001,0.0001,6.0750,0.0001,0.0001,0.0001,0.0001,0.0001,0.0001,0.0001,0.0001,0.0001,0.0001,0.0001,0.0001,0.0001,0.0001,92.8975,0.0001,0.0001,0.2075,0.0001,0.0001,0.0001,0.0001,0.0001,0.0001,0.0001,0.0001,0.0001,0.0001,UCL Qatar SEM-EDS,,
188,SEALIP/MY/OAI3/3,Early Bronze Age,1000 - 800 BC,Oakaie 3, 95.040290,22.389254,settlement/industry,Sagaing Division,Myanmar,ring frag,0.0001,0.0001,11.9500,0.0001,0.0001,0.0001,0.0001,0.0001,0.0001,0.0001,0.3580,0.0001,0.0001,0.9180,0.0001,0.0001,0.0001,65.3400,0.0001,0.0001,0.1450,0.0001,0.0001,0.0001,0.0001,0.0001,0.2440,0.0001,0.3900,0.1880,0.0001,UCL Qatar SEM-EDS,,
189,SEALIP/MY/OAI3/4,Early Bronze Age,1000 - 800 BC,Oakaie 3, 95.040290,22.389254,settlement/industry,Sagaing Division,Myanmar,bracelet frag,0.0001,0.0001,15.4900,0.0001,0.0001,0.0001,0.0001,0.0001,0.0001,0.0001,0.0001,0.0001,0.0001,0.0001,0.0001,0.0001,0.0001,52.8640,0.0001,0.0001,0.2400,0.0001,0.0001,0.0001,0.0001,0.0001,0.1140,0.0001,0.2480,1.2800,0.0001,UCL Qatar SEM-EDS,,
190,SEALIP/MY/OAI3/5,Early Bronze Age,1000 - 800 BC,Oakaie 3, 95.040290,22.389254,settlement/industry,Sagaing Division,Myanmar,bracelet frag,0.0001,0.0001,0.1140,0.0001,0.0001,0.0001,0.0001,0.0001,0.0001,0.0001,0.0001,0.0001,0.0001,0.0001,0.0001,0.0001,0.0001,97.7820,0.0001,0.0001,0.0001,0.0001,0.0001,0.0001,0.0001,0.0001,0.0001,0.0001,0.0001,0.0001,0.0001,UCL Qatar SEM-EDS,,
191,SEALIP/MY/OAI3/6,Early Bronze Age,1000 - 800 BC,Oakaie 3, 95.040290,22.389254,settlement/industry,Sagaing Division,Myanmar,ring frag,0.0001,0.0001,7.8340,0.0001,0.0001,0.0001,0.0001,0.0001,0.0001,0.0001,0.0001,0.0001,0.0001,0.0001,0.0001,0.0001,0.0001,90.2040,0.0001,0.0001,0.0001,0.0001,0.0001,0.0001,0.0001,0.0001,0.6120,0.0001,0.0001,0.0001,0.0001,UCL Qatar SEM-EDS,,
192,SEALIP/MY/OAI3/7,Early Bronze Age,1000 - 800 BC,Oakaie 3, 95.040290,22.389254,settlement/industry,Sagaing Division,Myanmar,"platy fragment, small cutting tool",0.0001,0.0001,14.0040,0.0001,0.0001,0.0001,0.0001,0.0001,0.0001,0.0001,0.0001,0.4120,0.0001,0.0001,0.0001,0.0001,0.0001,62.7820,0.0001,0.0001,0.1540,0.0001,0.0001,0.0001,0.0001,0.0001,0.0960,0.0001,0.3440,0.4000,0.0001,UCL Qatar SEM-EDS,,
193,SEALIP/MY/SP/1,Late Iron Age (Myanmar),AD 0 - 100,Supan,96.114377, 21.156425,U Soe Naing collection,Mandalay Division,Myanmar,bowl fragment,0.0001,0.0001,22.9000,0.0001,0.0001,0.0001,0.0001,0.0001,0.0001,0.0001,0.0001,0.0001,0.0001,0.0001,0.0001,0.0001,0.0001,71.5000,0.0001,0.0001,0.0001,0.0001,0.0001,0.0001,0.0001,0.0001,0.0001,0.0001,0.0001,0.0001,0.0001,UCL Qatar SEM-EDS,,
194,SEALIP/MY/YGG/1,Iron Age,500 BC - AD 100,Ywa Gon Gyi,96.006475,20.963181,cemetery,Mandalay Division,Myanmar,fragment,0.0001,0.0001,0.0001,0.0001,0.0001,0.0001,0.0001,0.0001,0.0001,0.0001,0.0001,0.0001,0.0001,0.1000,0.0001,0.0001,0.1000,98.0000,0.1000,0.0001,1.4000,0.0001,0.0001,0.0001,0.0001,0.0001,0.0001,0.0001,0.0001,0.0001,0.0001,Rennes ICP-AES,,
195,SEALIP/MY/YGG/1,Iron Age,500 - 100 BC,Ywa Gon Gyi,96.006475°,20.963181°,cemetery,Mandalay Division,Myanmar,uncertain,0.0001,0.0001,0.0001,0.0001,0.0001,0.0001,0.0001,0.0001,0.0001,0.0001,0.1000,0.0001,0.0001,0.1000,0.0001,0.0001,0.1000,98.0000,0.1000,0.0001,1.4000,0.0001,0.0001,0.0001,0.0001,0.0001,0.0001,0.0001,0.0001,0.0001,0.0001,Rennes ICP-AES,Metal,
196,SEALIP/PH/IDL/1,,1 st millenium AD,Idulot Cave, 119.29561,11.11554,,Palawan,Phillippines,bangle,0.0001,0.0001,0.0937,0.0001,0.0001,0.0001,0.0001,0.0001,0.0083,0.0001,0.0001,0.7277,0.0001,0.0001,0.0001,0.0001,24.5000,73.3717,0.0177,0.0001,0.2197,0.0001,0.0001,0.0187,0.0001,0.0001,0.0001,0.0001,0.0001,0.0001,0.0001,pXRF,,
197,SEALIP/PH/IDL/2,,1 st millenium AD,Idulot Cave, 119.29561,11.11554,,Palawan,Phillippines,decorated flat fragment,0.0001,0.0001,16.8550,0.0001,0.0001,0.0001,0.0001,0.0001,0.0001,0.0001,0.0001,0.0001,0.0001,0.0001,0.0001,0.0001,0.0001,82.6467,0.0001,0.0001,0.0001,0.0001,0.0827,0.0001,0.0983,0.0001,0.0001,0.0001,0.0001,0.0001,0.0001,pXRF,,
198,SEALIP/PH/ILL/1,,1 st millenium BC - 1 st millenium AD,Ille Cave,119.3019,11.1146,,Palawan,Phillippines,socketed axe,0.0001,0.0001,12.7250,0.0001,0.0001,0.0001,0.0001,0.0001,0.0001,0.0001,0.0001,0.0001,0.0001,0.0001,0.0001,0.0001,0.0001,86.6103,0.0001,0.0001,0.0001,0.0001,0.0683,0.0130,0.1143,0.0001,0.0001,0.0001,0.0001,0.0001,0.0001,pXRF,,
199,SEALIP/PH/ILL/2,,1 st millenium BC - 1 st millenium AD,Ille Cave,119.3019,11.1146,,Palawan,Phillippines,ring,0.0001,0.0001,0.0001,0.0001,0.0001,0.0001,0.0001,0.0057,0.0063,0.0001,0.0001,11.2460,0.0001,0.0001,0.0001,5.4137,38.6440,43.2820,0.0620,0.0001,1.0113,0.0001,0.0001,0.0001,0.0001,0.0001,0.0001,0.0001,0.0001,0.0001,0.0001,pXRF,,
200,SEALIP/PH/ILL/3,,1 st millenium BC - 1 st millenium AD,Ille Cave,119.3019,11.1146,,Palawan,Phillippines,bell,0.0001,0.0001,21.3000,0.0001,0.0001,0.0001,0.0001,0.0001,0.0001,0.0001,0.0001,0.0001,0.0001,0.0001,0.0001,0.0001,0.0001,78.1423,0.0001,0.0001,0.0001,0.0001,0.0617,0.0227,0.1270,0.0001,0.0001,0.0001,0.0001,0.0001,0.0001,pXRF,,
201,SEALIP/PH/ILL/4,,1 st millenium BC - 1 st millenium AD,Ille Cave,119.3019,11.1146,,Palawan,Phillippines,L-section fragment,0.0001,0.0001,21.9560,0.0001,0.0001,0.0001,0.0001,0.0001,0.0001,0.0001,0.0001,0.0827,0.0001,0.0001,0.0001,0.0001,0.0610,77.2470,0.0001,0.0001,0.0613,0.0001,0.1617,0.0001,0.1327,0.0001,0.0001,0.0001,0.0001,0.0001,0.0001,pXRF,,
202,SEALIP/PH/ILL/5,,1 st millenium BC - 1 st millenium AD,Ille Cave,119.3019,11.1146,,Palawan,Phillippines,ring,0.0001,0.0001,0.0001,0.0001,0.0001,0.0001,0.0001,0.0001,0.0077,0.0001,0.0001,3.8460,0.0001,0.0001,0.0001,0.0001,28.5247,67.0093,0.0697,0.0001,0.2997,0.0001,0.0001,0.0001,0.0001,0.0001,0.0001,0.0001,0.0001,0.0001,0.0001,pXRF,,
203,SEALIP/PH/ILL/6,,1 st millenium BC - 1 st millenium AD,Ille Cave,119.3019,11.1146,,Palawan,Phillippines,socket fragment,0.0001,0.0001,7.7873,0.0001,0.0001,0.0001,0.0001,0.0001,0.0001,0.0001,0.0001,0.0001,0.0193,0.0001,0.0001,0.0001,0.0483,91.8463,0.0001,0.0001,0.0001,0.0001,0.0001,0.0001,0.0001,0.0001,0.0001,0.0001,0.0001,0.0001,0.0001,pXRF,,
204,SEALIP/PH/MKM/1,,1 st millenium AD,Makanait Maliit,119.30062,11.11529,,Palawan,Phillippines,ring fragment,0.0001,0.0001,0.0001,0.0001,0.0001,0.0001,0.0001,0.0001,0.0197,0.0347,0.0001,2.1440,0.0001,0.0001,0.0001,0.0001,29.5720,67.1610,0.0001,0.0001,0.7563,0.0001,0.0457,0.0001,0.0001,0.0001,0.0001,0.0001,0.0001,0.0001,0.0001,pXRF,,
205,SEALIP/PH/NMB/1,,1 st millenium AD,Nakangef Makit,119.2959,11.12881,,Palawan,Phillippines,ring,1.9475,0.0001,0.7000,0.0001,0.0001,0.0001,0.0001,0.0001,0.0001,0.0001,0.0001,0.7000,0.0001,0.0001,0.0001,0.0001,3.0000,93.5000,0.0001,0.0001,0.0001,0.0001,0.0001,0.0001,0.0001,0.0001,0.0001,0.0001,0.0001,0.0001,0.0001,SEM-EDS,,
206,SEALIP/PH/PSB/1,,1 st millenium AD,Pasimbahan,119.2959 ,11.12881,,Palawan,Phillippines,bangle,0.0001,0.1433,2.8430,0.0001,0.0001,0.0001,0.0001,0.0001,0.0001,0.0001,0.0001,24.9010,0.0001,0.0001,0.0001,0.0001,2.3240,68.8560,0.0001,0.0001,0.3933,0.0001,0.0450,0.0001,0.0001,0.0001,0.0001,0.0001,0.0001,0.0001,0.0001,pXRF,,
207,SEALIP/PH/SVG/1,Early Metal Age,200 BC - AD 200,Savidug. Batanes,121.887924°,20.310948°,Jar burial,,Philippines,casting drip,0.0001,0.0000,5.4913,0.0001,0.0001,0.0123,0.0001,0.0001,0.0001,0.0001,0.0000,0.0000,0.0001,0.0066,0.0000,0.0001,0.0000,94.4148,0.0092,0.0061,0.0108,0.0001,0.0001,0.0001,0.0001,0.0001,0.0001,0.0001,0.0001,0.0001,0.0001,Oxford EPMA,Metal,
208,SEALIP/PNG/SASI/1,Early Metal Age,0 BC/AD,Sasi. Lou Island,147.310862°,-2.443609°,Raised beach deposit,,Papua New Guinea,br platey frag,0.0001,0.0382,12.8049,0.0001,0.0001,0.0243,0.0001,0.0001,0.0001,0.0001,0.0001,0.0931,0.0128,0.0472,0.0766,0.0001,0.0001,86.7069,0.0001,0.0001,0.0869,0.0001,0.0001,0.0001,0.0001,0.0001,0.0001,0.0001,0.0001,0.0001,0.0001,Mannheim EDXRF,Metal,
209,SEALIP/SL/TSS/1,Kingdom of Ruhuna,AD 100 - 200,Tissamaharama,81.291421°,6.279804°,,,Sri Lanka,copper-base vessel,0.0001,0.0002,3.4000,0.0001,0.0001,0.0037,0.0001,0.0001,0.0001,0.0001,0.0001,0.0008,0.0001,0.0081,0.0001,0.0001,0.0001,80.0000,0.0603,0.0041,0.2873,0.0001,0.0001,0.0026,0.0016,0.6570,0.0001,0.0001,0.0001,1.1800,0.0001,,,
210,SEALIP/SL/TSS/2,Kingdom of Ruhuna,AD 100 - 200,Tissamaharama,81.291421°,6.279804°,,,Sri Lanka,copper-base vessel,0.0001,0.0005,18.0000,0.0001,0.0001,0.0078,0.0001,0.0001,0.0001,0.0001,0.0001,0.0095,0.0001,0.0106,0.0001,0.0001,0.0001,79.0000,0.2838,0.0924,0.3449,0.0001,0.0001,0.0029,0.0021,0.0930,0.0001,0.0001,0.0001,1.1900,0.0001,,,
211,SEALIP/SL/TSS/3,Kingdom of Ruhuna,AD 0 - 200,Tissamaharama,81.291421°,6.279804°,,,Sri Lanka,copper-base vessel,0.0001,0.0001,2.6000,0.0001,0.0001,0.0051,0.0001,0.0001,0.0001,0.0001,0.0001,0.0045,0.0001,0.0022,0.0001,0.0001,0.0001,72.0000,0.0844,0.0158,0.1648,0.0001,0.0001,0.0006,0.0004,0.0172,0.0001,0.0001,0.0001,0.2900,0.0001,,,
212,SEALIP/SL/TSS/4,Kingdom of Ruhuna,AD 200 - 300,Tissamaharama,81.291421°,6.279804°,,,Sri Lanka,copper-base vessel,0.0001,0.0001,2.7000,0.0001,0.0001,0.0028,0.0001,0.0001,0.0001,0.0001,0.0001,0.0061,0.0001,0.0033,0.0001,0.0001,0.0001,62.0000,0.1212,0.0199,0.2819,0.0001,0.0001,0.0046,0.0008,0.4990,0.0001,0.0001,0.0001,1.4400,0.0001,,,
213,SEALIP/SL/TSS/5,Kingdom of Ruhuna,AD 0 - 100,Tissamaharama,81.291421°,6.279804°,,,Sri Lanka,copper-base vessel,0.0001,0.0002,2.9000,0.0001,0.0001,0.0840,0.0001,0.0001,0.0001,0.0001,0.0008,0.0080,0.0001,0.0032,0.0001,0.0001,0.0001,65.0000,0.0309,0.0081,0.0836,0.0001,0.0001,0.0021,0.0021,0.1203,0.0001,0.0001,0.0001,0.7590,0.0001,,,
214,SEALIP/TH/BC/1,Early Bronze Age,1100-900 BC,Ban Chiang,103.241775,17.404531,cemetery/settlement,Udon Thani Province,Thailand,copper-base socketed spearhead with bent tip,0.0001,0.0188,9.6650,0.0001,0.0001,0.0059,0.0001,0.0001,0.0001,0.0001,0.0001,0.0712,0.0001,0.0624,0.0001,0.0001,0.0001,89.9238,0.0280,0.0001,0.1420,0.0001,0.0001,0.0001,0.0001,0.0001,0.0001,0.0001,0.0001,0.0001,0.0001,Mannheim EDXRF,Metal,
215,SEALIP/TH/BC/2,Early Bronze Age,1100-800 BC,Ban Chiang,103.241775,17.404531,cemetery/settlement,Udon Thani Province,Thailand,copper-base O-section undecorated bracelet,0.0001,0.0191,11.1903,0.0001,0.0001,0.0696,0.0001,0.0001,0.0001,0.0001,0.0288,0.0236,0.0138,0.1067,0.0001,0.0001,0.0001,88.5318,0.0323,0.0001,0.0001,0.0001,0.0001,0.0001,0.0001,0.0001,0.0001,0.0001,0.0001,0.0001,0.0001,Mannheim EDXRF,Metal,
216,SEALIP/TH/BC/3,Early Bronze Age,1100-800 BC,Ban Chiang,103.241775,17.404531,cemetery/settlement,Udon Thani Province,Thailand,copper-base O-section undecorated bracelet,0.0001,0.0466,15.2496,0.0001,0.0001,0.1058,0.0001,0.0001,0.0001,0.0001,0.0480,0.0530,0.0209,0.1092,0.0001,0.0001,0.0001,84.3429,0.0159,0.0001,0.0001,0.0001,0.0001,0.0001,0.0001,0.0001,0.0001,0.0001,0.0001,0.0001,0.0001,Mannheim EDXRF,Metal and corrosion,
217,SEALIP/TH/BC/4,Later Bronze Age,800-500 BC,Ban Chiang,103.241775,17.404531,cemetery/settlement,Udon Thani Province,Thailand,copper-base O-section undecorated bracelet,0.0001,0.0135,11.8710,0.0001,0.0001,0.0072,0.0001,0.0001,0.0001,0.0001,0.0001,0.1163,0.0001,0.0412,0.0001,0.0001,0.0001,87.8937,0.0241,0.0001,0.0001,0.0001,0.0001,0.0001,0.0001,0.0001,0.0001,0.0001,0.0001,0.0001,0.0001,Mannheim EDXRF,Metal and corrosion,
218,SEALIP/TH/BC/5,Later Bronze Age,800-500 BC,Ban Chiang,103.241775,17.404531,cemetery/settlement,Udon Thani Province,Thailand,copper-base tanged arrow head,0.0001,0.0451,6.6165,0.0001,0.0001,0.1831,0.0001,0.0001,0.0001,0.0001,0.4065,0.0774,0.0133,1.7963,0.0001,0.0001,0.0001,91.2242,0.0363,0.0001,0.0001,0.0001,0.0001,0.0001,0.0001,0.0001,0.0001,0.0001,0.0001,0.0001,0.0001,Mannheim EDXRF,Metal and corrosion,
219,SEALIP/TH/BC/6,Later Bronze Age,800-500 BC,Ban Chiang,103.241775,17.404531,cemetery/settlement,Udon Thani Province,Thailand,copper-base deep D-section undecorated bracelet,0.0001,0.0259,15.3987,0.0001,0.0001,0.0310,0.0001,0.0001,0.0001,0.0001,0.0001,0.1868,0.0131,0.2115,0.0001,0.0001,0.0001,83.9947,0.0371,0.0001,0.0600,0.0001,0.0001,0.0001,0.0001,0.0001,0.0001,0.0001,0.0001,0.0001,0.0001,Mannheim EDXRF,Corrosion,
220,SEALIP/TH/BC/7,Early Iron Age,500-200 BC,Ban Chiang,103.241775,17.404531,cemetery/settlement,Udon Thani Province,Thailand,copper-base dual phase fragment,0.0001,0.0120,9.6773,0.0001,0.0001,0.0096,0.0001,0.0001,0.0001,0.0001,0.0181,3.5057,0.0001,0.0001,0.0001,0.0001,0.0001,86.6957,0.0200,0.0001,0.0797,0.0001,0.0001,0.0001,0.0001,0.0001,0.0001,0.0001,0.0001,0.0001,0.0001,Mannheim EDXRF,Metal,
