Repository: simoncarrignon/bronze-age-ssr

# Folder with script and data for paper "A partial prehistory of the Southwest Silk Road: Archaeometallurgical data from the sub-Himalayan corridor."

List of files and folders:

- `data/`
  + `data/DATA isotopie_Pryce_V13092022.csv` Frozen verison used in `scriptMeetingWednesday16.Rmd`
  + `data/DATA isotopie_Pryce_V4.2.1.csv` Last version of the dataset
  + `data/*.RDS` RDS of the object as used for final publication
  + `data/RG_table_s1.csv` table with elemental compition from [Radivojević & Grujić (2017)](https://academic.oup.com/comnet/article/6/1/106/4030792)

File: data/SEALIP_BROGLASEA data_Pryce.csv (part 3 of 6)
id,LABEL analytical,local/regional cultural attribution (can vary a lot!),absolute period,Site,Easting - Longitude,Northing-Latitude,Type of site/context,Region,Country,Artefact type,O,Sb,Sn,Cd,Pd,Ag,Ru,Mo,Nb,Zr,Bi,Pb,Se,As,Au,W,Zn,Cu,Ni,Co,Fe,Mn,Cr,V,Ti,Al,S,Cl,P,Si,Mg,Analytical technique,Corrosion products,
221,SEALIP/TH/BC/8,Early Iron Age,500-200 BC,Ban Chiang,103.241775,17.404531,cemetery/settlement,Udon Thani Province,Thailand,copper-base dual phase fragment,0.0001,0.0037,4.3010,0.0001,0.0001,0.0001,0.0001,0.0001,0.0001,0.0001,0.0001,1.2877,0.0001,0.0001,0.0510,0.0001,0.0001,94.1257,0.0001,0.0001,0.1403,0.0001,0.0001,0.0001,0.0001,0.0001,0.0001,0.0001,0.0001,0.0001,0.0001,pXRF,,WAS LABELLED BC/7 IN PREVIOUS
222,SEALIP/TH/BC/9,Early Iron Age,500-200 BC,Ban Chiang,103.241775,17.404531,cemetery/settlement,Udon Thani Province,Thailand,copper-base T-section undecorated bracelet,0.0001,0.0001,0.0001,0.0001,0.0001,0.0001,0.0001,0.0001,0.0001,0.0001,0.0001,0.0001,0.0001,0.0001,0.0001,0.0001,0.0001,0.0001,0.0001,0.0001,0.0001,0.0001,0.0001,0.0001,0.0001,0.0001,0.0001,0.0001,0.0001,0.0001,0.0001,Mannheim EDXRF,Metal,
223,SEALIP/TH/BC/10,Early Iron Age,500-200 BC,Ban Chiang,103.241775,17.404531,cemetery/settlement,Udon Thani Province,Thailand,copper-base O-section decorated (slashes) bracelet,0.0001,0.0584,8.4101,0.0001,0.0001,0.0335,0.0001,0.0001,0.0001,0.0001,0.0260,4.3502,0.0001,0.0001,0.0001,0.0001,0.0001,87.1297,0.0309,0.0001,0.0001,0.0001,0.0001,0.0001,0.0001,0.0001,0.0001,0.0001,0.0001,0.0001,0.0001,,,
224,SEALIP/TH/BC/11,Early Iron Age,500-200 BC,Ban Chiang,103.241775,17.404531,cemetery/settlement,Udon Thani Province,Thailand,copper-base crucible prill,0.0001,0.0001,16.8000,0.0001,0.0001,0.0001,0.0001,0.0001,0.0001,0.0001,0.0001,0.1600,0.0001,0.1385,0.0001,0.0001,0.0001,82.7071,0.0001,0.0001,0.0500,0.0001,0.0001,0.0001,0.0001,0.0001,0.0001,0.0001,0.0001,0.0001,0.0001,Mannheim EDXRF,Metal,
225,SEALIP/TH/BC/12,Early Iron Age,500-200 BC,Ban Chiang,103.241775,17.404531,cemetery/settlement,Udon Thani Province,Thailand,copper-base crucible prill,0.0001,0.0001,0.6800,0.0001,0.0001,0.0001,0.0001,0.0001,0.0001,0.0001,0.0001,0.0001,0.0001,0.0858,0.0001,0.0001,0.0001,99.2042,0.0001,0.0001,0.0001,0.0001,0.0001,0.0001,0.0001,0.0001,0.0001,0.0001,0.0001,0.0001,0.0001,Mannheim EDXRF,Metal,
226,SEALIP/TH/BC/13,Late Iron Age,200 BC - AD 300,Ban Chiang,103.241775,17.404531,cemetery/settlement,Udon Thani Province,Thailand,copper-base crucible prill,0.0001,0.0001,0.1900,0.0001,0.0001,0.0700,0.0001,0.0001,0.0001,0.0001,0.0001,1.3000,0.0001,0.1664,0.0001,0.0001,0.0001,98.1656,0.0001,0.0001,0.0001,0.0001,0.0001,0.0001,0.0001,0.0001,0.0001,0.0001,0.0001,0.0001,0.0001,Mannheim EDXRF,Metal,
227,SEALIP/TH/BC/14,Late Iron Age,200 BC - AD 300,Ban Chiang,103.241775,17.404531,cemetery/settlement,Udon Thani Province,Thailand,copper-base crucible prill,0.0001,0.0001,1.4100,0.0001,0.0001,0.0500,0.0001,0.0001,0.0001,0.0001,0.0001,3.4000,0.0001,0.2180,0.0001,0.0001,0.0001,94.7831,0.0001,0.0001,0.0600,0.0001,0.0001,0.0001,0.0001,0.0001,0.0001,0.0001,0.0001,0.0001,0.0001,Mannheim EDXRF,Metal,
228,SEALIP/TH/BC/15,Late Iron Age,200 BC - AD 300,Ban Chiang,103.241775,17.404531,cemetery/settlement,Udon Thani Province,Thailand,copper-base wire,0.0001,0.2878,78.8214,0.0001,0.0001,0.1071,0.0001,0.0001,0.0001,0.0001,0.0762,0.2469,0.0001,0.5565,0.0001,0.0001,0.5727,17.3129,0.1018,0.0001,1.9922,0.0001,0.0001,0.0001,0.0001,0.0001,0.0001,0.0001,0.0001,0.0001,0.0001,Mannheim EDXRF,Corrosion,
229,SEALIP/TH/BC/16,Late Iron Age,200 BC - AD 300,Ban Chiang,103.241775,17.404531,cemetery/settlement,Udon Thani Province,Thailand,copper-base knob-shaped fragment. possibly bowl base,0.0001,0.0200,19.7550,0.0001,0.0001,0.1765,0.0001,0.0001,0.0001,0.0001,0.0336,4.0783,0.0001,0.0001,0.0001,0.0001,0.0001,75.9418,0.0198,0.0001,0.0001,0.0001,0.0001,0.0001,0.0001,0.0001,0.0001,0.0001,0.0001,0.0001,0.0001,Mannheim EDXRF,Metal,
230,SEALIP/TH/BC/17,Late Iron Age,200 BC - AD 300,Ban Chiang,103.241775,17.404531,cemetery/settlement,Udon Thani Province,Thailand,copper-base unknown flat fragment,0.0001,0.0083,1.5974,0.0001,0.0001,0.0026,0.0001,0.0001,0.0001,0.0001,0.0001,4.2579,0.0001,0.0001,0.0001,0.0001,0.0001,94.0403,0.0320,0.0001,0.0001,0.0001,0.0001,0.0001,0.0001,0.0001,0.0001,0.0001,0.0001,0.0001,0.0001,Mannheim EDXRF,Metal and corrosion,
231,SEALIP/TH/BC/18,Late Iron Age,200 BC - AD 300,Ban Chiang,103.241775,17.404531,cemetery/settlement,Udon Thani Province,Thailand,flat,0.0001,0.0593,8.5320,0.0001,0.0001,0.0001,0.0001,0.0001,0.0001,0.0001,0.0107,0.9723,0.0001,0.1227,0.0001,0.0001,0.0001,89.1267,0.0250,0.0001,0.0827,0.0001,0.0001,0.0001,0.0257,0.0001,0.0001,0.0001,0.0001,0.9967,0.0001,pXRF,,
232,SEALIP/TH/BC/19,Late Iron Age,200 BC - AD 300,Ban Chiang,103.241775,17.404531,cemetery/settlement,Udon Thani Province,Thailand,amorphous,0.0001,0.0001,3.6417,0.0001,0.0001,0.0001,0.0001,0.0001,0.0001,0.0001,0.0001,0.1667,0.0001,0.0347,0.0001,0.0001,0.0001,95.6567,0.0001,0.0001,0.0220,0.0001,0.0001,0.0001,0.0001,0.0001,0.1903,0.0001,0.0001,0.2620,0.0001,pXRF,,
233,SEALIP/TH/BC/20,Late Iron Age,200 BC - AD 300,Ban Chiang,103.241775,17.404531,cemetery/settlement,Udon Thani Province,Thailand,bangle,0.0001,0.0001,13.5330,0.0001,0.0001,0.0001,0.0001,0.0001,0.0001,0.0157,0.0001,12.4447,0.0001,0.0001,0.0001,0.0001,0.0001,71.8527,0.0001,0.0001,0.0001,0.0001,0.0001,0.0001,0.0001,0.0001,0.0001,0.0001,0.0001,1.7940,0.0001,pXRF,,
234,SEALIP/TH/BC/21,Late Iron Age,200 BC - AD 300,Ban Chiang,103.241775,17.404531,cemetery/settlement,Udon Thani Province,Thailand,wire/rod,0.0001,0.0001,26.1127,0.0001,0.0001,0.0001,0.0001,0.0327,0.0247,0.0190,0.0001,0.0123,0.0001,0.1273,0.0001,0.0001,0.0001,72.8870,0.0001,0.0001,0.0001,0.0001,0.0001,0.0001,0.0001,0.0001,0.0001,0.0001,0.1553,0.6107,0.0001,pXRF,,
235,SEALIP/TH/BC/22,Later Bronze Age,800-500 BC,Ban Chiang,103.241775,17.404531,cemetery/settlement,Udon Thani Province,Thailand,adze,0.0001,0.0001,12.5657,0.0001,0.0001,0.0001,0.0001,0.0740,0.0780,0.0550,0.0001,0.0173,0.0001,0.0830,0.0001,0.0001,0.0001,84.2277,0.0001,0.3437,0.0001,0.0001,0.0001,0.0001,0.0001,0.0001,0.0001,0.0001,0.0001,2.4647,0.0001,pXRF,,
236,SEALIP/TH/BC/23,Later Bronze Age,800-500 BC,Ban Chiang,103.241775,17.404531,cemetery/settlement,Udon Thani Province,Thailand,bangle,0.0001,0.0001,7.8483,0.0001,0.0001,0.0001,0.0001,0.0001,0.0001,0.0001,0.0243,0.0387,0.0001,0.0980,0.0001,0.0001,0.0001,88.9553,0.0001,0.0001,0.0627,0.0001,0.0001,0.0001,0.1587,0.2760,0.2373,0.0001,0.0001,1.8770,0.0001,pXRF,,
237,SEALIP/TH/BC/24,Later Bronze Age,800-500 BC,Ban Chiang,103.241775,17.404531,cemetery/settlement,Udon Thani Province,Thailand,bangle,0.0001,0.0040,8.5547,0.0001,0.0001,0.0001,0.0001,0.0001,0.0001,0.0001,0.0337,0.0343,0.0001,0.0870,0.0001,0.0001,0.0001,91.2083,0.0001,0.0001,0.0177,0.0001,0.0001,0.0001,0.0183,0.0001,0.0001,0.0001,0.0001,0.0001,0.0001,pXRF,,
238,SEALIP/TH/BC/25,Late Iron Age,200 BC - AD 300,Ban Chiang,103.241775,17.404531,cemetery/settlement,Udon Thani Province,Thailand,bangle,0.0001,0.0430,24.4290,0.0480,0.0001,0.0001,0.0001,0.0001,0.0001,0.0001,0.0001,0.0330,0.0001,0.1307,0.0001,0.0001,0.0001,71.9033,0.0001,0.0001,0.0963,0.0001,0.0001,0.0001,0.0001,0.2383,0.0001,0.0001,0.7160,2.1240,0.0001,pXRF,,
239,SEALIP/TH/BC/26,Late Iron Age,200 BC - AD 300,Ban Chiang,103.241775,17.404531,cemetery/settlement,Udon Thani Province,Thailand,bangle,0.0001,0.1560,27.1350,0.0001,0.0001,0.0001,0.0001,0.0001,0.0001,0.0001,0.0001,0.0400,0.0001,0.1270,0.0001,0.0001,0.0001,70.4997,0.0223,0.0001,0.1000,0.0001,0.0001,0.0001,0.0517,0.0001,0.5000,0.0001,0.0320,1.2323,0.0001,pXRF,,
240,SEALIP/TH/BC/27,Late Iron Age,200 BC - AD 300,Ban Chiang,103.241775,17.404531,cemetery/settlement,Udon Thani Province,Thailand,bangle,0.0001,0.0001,12.8043,0.0001,0.0001,0.0001,0.0001,0.0187,0.0203,0.0223,0.0001,15.8953,0.0001,0.0001,0.0001,0.0001,0.0001,70.0927,0.0001,0.0001,0.0001,0.0001,0.0001,0.0001,0.0001,0.5010,0.0001,0.0001,0.0001,0.0000,0.0001,pXRF,,
241,SEALIP/TH/BC/28,Late Iron Age,200 BC - AD 300,Ban Chiang,103.241775,17.404531,cemetery/settlement,Udon Thani Province,Thailand,amorphous,0.0001,0.0001,0.3527,0.0001,0.0001,0.0001,0.0001,0.0001,0.0001,0.0001,0.0001,0.0001,0.0167,0.0147,0.0001,0.0001,0.0001,99.2007,0.0213,0.0001,0.0030,0.0001,0.0001,0.0001,0.0001,0.0001,0.0001,0.0001,0.0001,0.3673,0.0001,pXRF,,
242,SEALIP/TH/BC/29,Late Iron Age,200 BC - AD 300,Ban Chiang,103.241775,17.404531,cemetery/settlement,Udon Thani Province,Thailand,wire/rod,0.0001,0.0001,27.9613,0.0001,0.0001,0.0001,0.0001,0.0133,0.0183,0.0257,0.0001,0.1037,0.0001,0.1450,0.0001,0.0001,0.0001,70.7047,0.0001,0.0001,0.1877,0.0001,0.0001,0.0001,0.0001,0.0001,0.0001,0.0001,0.1380,0.6957,0.0001,pXRF,,
243,SEALIP/TH/BC/30,Late Iron Age,200 BC - AD 300,Ban Chiang,103.241775,17.404531,cemetery/settlement,Udon Thani Province,Thailand,bangle,0.0001,0.1417,29.5077,0.0323,0.0001,0.0001,0.0001,0.0001,0.0001,0.0001,0.0080,0.0527,0.0001,0.1617,0.0001,0.0001,0.0123,66.7917,0.0001,0.0001,0.0537,0.0001,0.0001,0.0001,0.0001,0.0001,0.0001,0.0001,1.8207,1.4040,0.0001,pXRF,,
244,SEALIP/TH/BC/31,Late Iron Age,200 BC - AD 300,Ban Chiang,103.241775,17.404531,cemetery/settlement,Udon Thani Province,Thailand,bangle,0.0001,0.0001,14.9577,0.0267,0.0001,0.0001,0.0001,0.0001,0.0001,0.0001,0.0001,1.3190,0.0001,0.0357,0.0001,0.0001,0.0001,74.5330,0.0001,0.0001,0.0703,0.0001,0.0001,0.0001,0.0001,1.7507,0.0001,0.0001,1.0343,6.2410,0.0001,pXRF,,
245,SEALIP/TH/BC/32,Late Iron Age,200 BC - AD 300,Ban Chiang,103.241775,17.404531,cemetery/settlement,Udon Thani Province,Thailand,bangle,0.0001,0.0001,1.1377,0.0001,0.0001,0.0001,0.0001,0.1410,0.1000,0.0001,0.0001,0.6010,0.0001,0.0767,0.0001,0.0001,0.0001,97.8697,0.0001,0.0001,0.0001,0.0001,0.0001,0.0001,0.0001,0.0001,0.0001,0.0001,0.0001,0.0000,0.0001,pXRF,,
246,SEALIP/TH/BC/33,Late Iron Age,200 BC - AD 300,Ban Chiang,103.241775,17.404531,cemetery/settlement,Udon Thani Province,Thailand,bangle,0.0001,0.1507,15.7823,0.0310,0.0001,0.0001,0.0001,0.0001,0.0001,0.0001,0.0001,0.6050,0.0001,0.0001,0.0083,0.0001,0.0001,82.2690,0.0001,0.0001,0.0487,0.0001,0.0303,0.0001,0.2833,0.0001,0.0001,0.0001,0.0001,0.6983,0.0001,pXRF,,
247,SEALIP/TH/BC/34,Late Iron Age,200 BC - AD 300,Ban Chiang,103.241775,17.404531,cemetery/settlement,Udon Thani Province,Thailand,bangle,0.0001,0.0001,7.9477,0.0001,0.0001,0.0001,0.0001,0.0001,0.0001,0.0043,0.0001,15.0540,0.0001,0.0001,0.0001,0.0001,0.0001,69.3093,0.0001,0.0001,0.0493,0.0001,0.0001,0.0001,0.0001,0.6743,0.0001,0.0001,0.3513,6.3990,0.0001,pXRF,,
248,SEALIP/TH/BC/35,Late Iron Age,200 BC - AD 300,Ban Chiang,103.241775,17.404531,cemetery/settlement,Udon Thani Province,Thailand,bangle,0.0001,0.0840,11.0703,0.0001,0.0001,0.0001,0.0001,0.0001,0.0001,0.0073,0.0001,11.4707,0.0001,0.0001,0.0001,0.0001,0.0001,77.0670,0.0001,0.0001,0.0001,0.0001,0.0001,0.0001,0.0001,0.0001,0.0001,0.0001,0.0001,0.2890,0.0001,pXRF,,
249,SEALIP/TH/BC/36,Iron Age,500 BC - AD 300,Ban Chiang,103.241775,17.404531,cemetery/settlement,Udon Thani Province,Thailand,bangle,0.0001,0.0001,13.3787,0.0001,0.0001,0.0001,0.0001,0.0001,0.0001,0.0073,0.0150,5.2290,0.0001,0.0001,0.0001,0.0001,0.0001,81.2780,0.0001,0.0001,0.0397,0.0001,0.0001,0.0001,0.0001,0.0001,0.0001,0.0001,0.0001,0.0001,0.0001,pXRF,,
250,SEALIP/TH/BC/37,Iron Age,500 BC - AD 300,Ban Chiang,103.241775,17.404531,cemetery/settlement,Udon Thani Province,Thailand,amorphous,0.0001,0.4827,10.7650,0.0001,0.0001,0.0001,0.0001,0.0001,0.0001,0.0083,0.0160,2.7330,0.0001,0.4483,0.0001,0.0001,0.0001,78.8237,0.0001,0.0001,0.0560,0.0001,0.0001,0.0001,0.1220,0.8333,0.0001,0.0001,0.1457,5.5473,0.0001,pXRF,,
251,SEALIP/TH/BC/38,Iron Age,500 BC - AD 300,Ban Chiang,103.241775,17.404531,cemetery/settlement,Udon Thani Province,Thailand,bangle,0.0001,0.1573,10.1600,0.0001,0.0001,0.0001,0.0001,0.0001,0.0001,0.0053,0.0273,8.9167,0.0001,0.0001,0.0001,0.0001,0.0001,79.9337,0.1340,0.0207,0.0200,0.0001,0.0130,0.0001,0.0001,0.0001,0.0001,0.0001,0.0001,0.5713,0.0001,pXRF,,
252,SEALIP/TH/BC/39,Iron Age,500 BC - AD 300,Ban Chiang,103.241775,17.404531,cemetery/settlement,Udon Thani Province,Thailand,amorphous,0.0001,1.7257,15.3190,0.0001,0.0001,0.0001,0.0001,0.0001,0.0001,0.0010,0.0427,3.0923,0.0001,0.2127,0.0001,0.0001,0.0001,77.5377,0.0001,0.0001,0.1610,0.0001,0.0001,0.0001,0.1550,0.0001,0.0001,0.0001,0.0001,1.4843,0.0001,pXRF,,
253,SEALIP/TH/BC/40,Iron Age,500 BC - AD 300,Ban Chiang,103.241775,17.404531,cemetery/settlement,Udon Thani Province,Thailand,bangle,0.0001,0.0387,4.4193,0.0001,0.0001,0.0001,0.0001,0.0001,0.0001,0.0180,0.0001,23.7770,0.0001,0.0001,0.0001,0.0001,0.0001,57.6327,0.0001,0.0001,0.0113,0.0001,0.0001,0.0001,0.3440,5.7293,0.0001,0.0001,0.0001,7.9453,0.0001,pXRF,,
254,SEALIP/TH/BC/41,Iron Age,500 BC - AD 300,Ban Chiang,103.241775,17.404531,cemetery/settlement,Udon Thani Province,Thailand,wire/rod,0.0001,1.6010,7.9833,0.0001,0.0001,0.2893,0.0001,0.0001,0.0001,0.0110,0.0180,2.3817,0.0001,0.3420,0.0001,0.0001,0.0001,70.7250,0.0001,0.0001,0.0863,0.0001,0.0001,0.0001,0.0001,0.0001,0.0001,0.0001,0.5460,15.5913,0.0001,pXRF,,
255,SEALIP/TH/BC/42,Iron Age,500 BC - AD 300,Ban Chiang,103.241775,17.404531,cemetery/settlement,Udon Thani Province,Thailand,bangle,0.0001,0.2887,8.8963,0.0001,0.0001,0.0001,0.0001,0.0001,0.0001,0.0001,0.0183,1.1140,0.0001,0.0001,0.0067,0.0001,0.0001,89.4817,0.0001,0.0001,0.0001,0.0001,0.0001,0.0001,0.0243,0.0001,0.0001,0.0001,0.0001,0.0833,0.0001,pXRF,,
256,SEALIP/TH/BC/43,Iron Age,500 BC - AD 300,Ban Chiang,103.241775,17.404531,cemetery/settlement,Udon Thani Province,Thailand,bangle,0.0001,0.0447,11.2490,0.0001,0.0001,0.0001,0.0001,0.0001,0.0001,0.0063,0.0001,10.3147,0.0001,0.0001,0.0001,0.0001,0.0001,78.2013,0.0001,0.0001,0.0350,0.0001,0.0110,0.0001,0.1217,0.0001,0.0001,0.0001,0.0001,0.0001,0.0001,pXRF,,
257,SEALIP/TH/BC/44,Early Iron Age,500-200 BC,Ban Chiang,103.241775,17.404531,cemetery/settlement,Udon Thani Province,Thailand,amorphous,0.0001,0.1980,14.9353,0.0001,0.0001,0.0001,0.0001,0.0001,0.0001,0.0027,0.0001,0.8997,0.0001,0.5290,0.0233,0.0001,0.0001,74.0967,0.0001,0.0001,0.0783,0.0001,0.0001,0.0001,0.0001,0.0001,0.0001,0.0001,0.3933,8.7093,0.0001,pXRF,,
258,SEALIP/TH/BC/45,Iron Age,500 BC - AD 300,Ban Chiang,103.241775,17.404531,cemetery/settlement,Udon Thani Province,Thailand,amorphous,0.0001,0.2790,15.9023,0.0130,0.0001,0.0001,0.0001,0.0001,0.0001,0.0001,0.0001,1.2377,0.0001,0.1777,0.0070,0.0001,0.0001,79.4020,0.0001,0.0001,0.0160,0.0001,0.0001,0.0001,0.0453,0.0001,0.0001,0.0001,0.4657,2.2247,0.0001,pXRF,,
259,SEALIP/TH/BC/46,Iron Age,500 BC - AD 300,Ban Chiang,103.241775,17.404531,cemetery/settlement,Udon Thani Province,Thailand,bangle,0.0001,0.0001,12.5847,0.0001,0.0001,0.0001,0.0001,0.0001,0.0001,0.0070,0.0183,0.1470,0.0001,0.1177,0.0001,0.0001,0.0001,75.2170,0.0001,0.0001,0.5317,0.0001,0.0001,0.0001,0.1447,3.5827,0.0001,0.0001,0.1140,7.5140,0.0001,pXRF,,
260,SEALIP/TH/BC/47,Early Iron Age,500-200 BC,Ban Chiang,103.241775,17.404531,cemetery/settlement,Udon Thani Province,Thailand,amorphous,0.0001,0.0743,9.5577,0.0001,0.0001,0.0001,0.0001,0.0001,0.0001,0.0077,0.0001,12.2087,0.0001,0.0001,0.0001,0.0001,0.0001,75.7957,0.0140,0.0001,0.0001,0.0001,0.0001,0.0001,0.0697,0.0001,0.0001,0.0001,0.0001,2.2180,0.0001,pXRF,,
261,SEALIP/TH/BC/48,Early Iron Age,500-200 BC,Ban Chiang,103.241775,17.404531,cemetery/settlement,Udon Thani Province,Thailand,bangle,0.0001,0.1227,6.7930,0.0407,0.0001,0.0001,0.0001,0.0001,0.0001,0.0257,0.0001,7.8830,0.0001,0.0001,0.0001,0.0001,0.0001,67.4057,0.0073,0.0001,0.2457,0.0001,0.0320,0.0807,0.6200,6.2193,0.0001,0.0001,0.0210,10.4550,0.0001,pXRF,,
262,SEALIP/TH/BC/49,Iron Age,500 BC - AD 300,Ban Chiang,103.241775,17.404531,cemetery/settlement,Udon Thani Province,Thailand,amorphous,0.0001,0.1090,21.5617,0.0001,0.0001,0.0001,0.0001,0.0001,0.0001,0.0001,0.0053,1.0190,0.0001,0.0450,0.0001,0.0001,0.0001,76.6603,0.0001,0.0001,0.0210,0.0001,0.0001,0.0001,0.0443,0.0001,0.0001,0.0001,0.0001,0.4603,0.0001,pXRF,,
263,SEALIP/TH/BC/50,Iron Age,500 BC - AD 300,Ban Chiang,103.241775,17.404531,cemetery/settlement,Udon Thani Province,Thailand,amorphous,0.0001,0.1940,11.3837,0.0001,0.0001,0.0001,0.0001,0.0001,0.0001,0.0001,0.0001,0.5343,0.0001,0.4797,0.0001,0.0001,0.0001,81.6847,0.0001,0.0001,0.3343,0.0001,0.0001,0.0001,0.0001,0.0001,0.0001,0.0001,0.2957,5.0667,0.0001,pXRF,,
264,SEALIP/TH/BC/51,Early Iron Age,500-200 BC,Ban Chiang,103.241775,17.404531,cemetery/settlement,Udon Thani Province,Thailand,blade ,0.0001,0.0001,12.0973,0.0001,0.0001,0.0001,0.0001,0.0001,0.0001,0.0001,0.0001,1.0857,0.0001,0.0001,0.0001,0.0001,0.0001,83.6837,0.0001,0.0057,0.0001,0.0001,0.0001,0.0001,0.0001,0.0001,0.0001,0.0001,0.0001,3.0900,0.0001,pXRF,,
265,SEALIP/TH/BC/52,Iron Age,500 BC - AD 300,Ban Chiang,103.241775,17.404531,cemetery/settlement,Udon Thani Province,Thailand,wier/rod,0.0001,0.0897,2.3207,0.0270,0.0001,0.2297,0.0001,0.0001,0.0001,0.0063,0.7237,0.0640,0.0253,3.5220,0.0001,0.0001,0.0001,91.8117,0.0350,0.0001,0.0240,0.0001,0.0423,0.0810,0.2340,0.0001,0.2450,0.0001,0.0167,0.4530,0.0001,pXRF,,
266,SEALIP/TH/BC/53,Iron Age,500 BC - AD 300,Ban Chiang,103.241775,17.404531,cemetery/settlement,Udon Thani Province,Thailand,bangle,0.0001,0.0001,12.4543,0.0001,0.0001,0.0001,0.0001,0.0001,0.0001,0.0001,0.0001,0.0001,0.0001,0.0920,0.0001,0.0001,0.0001,81.0493,0.0001,0.0001,0.1907,0.0001,0.0001,0.0001,0.0001,0.0001,0.3450,0.0001,0.1377,5.7213,0.0001,pXRF,,
267,SEALIP/TH/BC/54,Early Iron Age,500-200 BC,Ban Chiang,103.241775,17.404531,cemetery/settlement,Udon Thani Province,Thailand,bangle,0.0001,0.0001,8.6580,0.0001,0.0001,0.0001,0.0001,0.0001,0.0001,0.0001,0.0001,0.1430,0.0001,0.0450,0.0001,0.0001,0.0001,88.3010,0.0001,0.0001,0.0327,0.0001,0.0001,0.0001,0.0840,0.0001,1.0940,0.0001,0.0450,1.2510,0.0001,pXRF,,
268,SEALIP/TH/BC/55,Early Iron Age,500-200 BC,Ban Chiang,103.241775,17.404531,cemetery/settlement,Udon Thani Province,Thailand,bangle,0.0001,0.0001,12.0193,0.0001,0.0001,0.0001,0.0001,0.0807,0.0700,0.0540,0.0001,0.0001,0.0001,0.1277,0.0001,0.0001,0.0001,76.9773,2.3600,0.3213,0.0001,0.0001,0.1117,0.0001,0.0001,2.3000,0.2670,0.0001,0.1983,4.9817,0.0001,pXRF,,
269,SEALIP/TH/BC/56,Early Iron Age,500-200 BC,Ban Chiang,103.241775,17.404531,cemetery/settlement,Udon Thani Province,Thailand,bangle,0.0001,0.0517,8.4587,0.0001,0.0001,0.0001,0.0001,0.0001,0.0001,0.0001,0.0000,0.4390,0.0001,0.1317,0.0001,0.0001,0.0001,89.0623,0.0001,0.0001,0.0267,0.0001,0.0001,0.0001,0.0480,0.0001,0.0001,0.0001,0.3297,1.4217,0.0001,pXRF,,
270,SEALIP/TH/BC/57,Early Iron Age,500-200 BC,Ban Chiang,103.241775,17.404531,cemetery/settlement,Udon Thani Province,Thailand,wire/rod,0.0001,0.0057,9.6760,0.0001,0.0001,0.0001,0.0001,0.0001,0.0001,0.0001,0.0980,0.0050,0.0001,0.3910,0.0001,0.0001,0.0001,86.7947,0.0290,0.0001,0.0400,0.0001,0.0001,0.0001,0.1053,0.0001,0.1610,0.0001,0.0250,2.6133,0.0001,pXRF,,
271,SEALIP/TH/BC/58,Early Bronze Age,1100-800 BC,Ban Chiang,103.241775,17.404531,cemetery/settlement,Udon Thani Province,Thailand,bangle,0.0001,0.0001,13.9303,0.0060,0.0001,0.0001,0.0001,0.0001,0.0001,0.0070,0.0900,0.0223,0.0001,0.1833,0.0077,0.0001,0.0001,75.9830,0.0001,0.0001,0.0447,0.0001,0.0001,0.0001,0.1590,3.3600,0.5117,0.0001,0.0001,5.6660,0.0001,pXRF,,
272,SEALIP/TH/BC/59,Later Bronze Age,800-500 BC,Ban Chiang,103.241775,17.404531,cemetery/settlement,Udon Thani Province,Thailand,wire/rod,0.0001,0.0001,5.2783,0.0001,0.0001,0.0001,0.0001,0.0001,0.0001,0.0163,0.0117,0.0001,0.0001,0.1043,0.0001,0.0001,0.0001,60.6303,0.0001,0.0001,0.1290,0.0001,0.0001,0.0001,0.0001,7.4277,0.2100,0.0001,0.0630,26.1083,0.0001,pXRF,,
273,SEALIP/TH/BC/60,Later Bronze Age,800-500 BC,Ban Chiang,103.241775,17.404531,cemetery/settlement,Udon Thani Province,Thailand,point,0.0001,0.7470,13.8457,0.0001,0.0001,0.0001,0.0001,0.0001,0.0001,0.0001,0.0247,0.0001,0.0001,0.1807,0.0001,0.0001,0.0001,83.3033,0.0001,0.0001,0.0450,0.0001,0.0001,0.0001,0.1370,0.0000,0.2177,0.0001,0.0001,1.4777,0.0001,pXRF,,
274,SEALIP/TH/BC/61,Bronze Age - Early Iron Age,1100-200 BC,Ban Chiang,103.241775,17.404531,cemetery/settlement,Udon Thani Province,Thailand,bangle,0.0001,0.0001,6.6387,0.0001,0.0001,0.0001,0.0001,0.0367,0.0393,0.0587,0.0001,19.9360,0.0001,0.0001,0.0001,0.0001,0.0001,47.4560,0.0001,0.2470,0.7443,0.0001,0.0001,0.0001,0.0001,5.0763,0.0001,0.0001,0.0001,19.7623,0.0001,pXRF,,
275,SEALIP/TH/BC/62,Bronze Age - Early Iron Age,1100-200 BC,Ban Chiang,103.241775,17.404531,cemetery/settlement,Udon Thani Province,Thailand,bangle,0.0001,0.0001,11.3290,0.0001,0.0001,0.0001,0.0001,0.0400,0.0310,0.0377,0.0001,21.6993,0.0001,0.0001,0.0001,0.0001,0.0001,63.7903,0.0001,0.0001,0.0510,0.0001,0.0001,0.0001,0.0001,0.5980,0.0001,0.0001,0.0001,1.9757,0.0001,pXRF,,
276,SEALIP/TH/BC/63,Later Bronze Age,800-500 BC,Ban Chiang,103.241775,17.404531,cemetery/settlement,Udon Thani Province,Thailand,bangle,0.0001,0.0087,11.7327,0.0001,0.0001,0.0001,0.0001,0.0001,0.0001,0.0070,0.5003,0.7733,0.0001,1.0190,0.0001,0.0001,0.0001,75.3773,0.0001,0.0001,0.0447,0.0001,0.0001,0.0001,0.0001,1.8413,0.0001,0.0001,0.0001,8.6733,0.0001,pXRF,,
277,SEALIP/TH/BC/64,Early Iron Age,500-200 BC,Ban Chiang,103.241775,17.404531,cemetery/settlement,Udon Thani Province,Thailand,amorphous,0.0001,0.4210,7.8147,0.0001,0.0001,0.0001,0.0001,0.0001,0.0001,0.0047,0.0050,1.2840,0.0001,0.0720,0.0001,0.0001,0.0001,75.4107,0.0950,0.0373,0.8503,0.0001,0.0001,0.0001,0.1390,2.6633,0.0001,0.0001,0.0001,11.1767,0.0001,pXRF,,
278,SEALIP/TH/BC/65,Early Iron Age,500-200 BC,Ban Chiang,103.241775,17.404531,cemetery/settlement,Udon Thani Province,Thailand,amorphous,0.0001,0.0617,13.6210,0.0001,0.0001,0.0001,0.0001,0.0001,0.0001,0.0107,0.0001,1.4707,0.0001,0.0001,0.0001,0.0001,0.0001,70.1700,0.0001,0.0001,0.1090,0.0001,0.0001,0.0001,0.1630,4.7937,0.0001,0.0001,0.0001,9.5870,0.0001,pXRF,,
279,SEALIP/TH/BC/66,Early Iron Age,500-200 BC,Ban Chiang,103.241775,17.404531,cemetery/settlement,Udon Thani Province,Thailand,flat,0.0001,0.6427,11.8203,0.0001,0.0001,0.0001,0.0001,0.0001,0.0001,0.0001,0.0001,0.6687,0.0001,0.3587,0.0001,0.0001,0.0001,81.7880,0.1307,0.0001,0.0143,0.0001,0.0001,0.0001,0.0001,0.0001,0.0001,0.0001,0.0663,4.4863,0.0001,pXRF,,
280,SEALIP/TH/BC/67,Early Bronze Age,1000-900 BC,Ban Chiang,103.241775,17.404531,cemetery/settlement,Udon Thani Province,Thailand,flat,0.0001,0.0057,14.9850,0.0247,0.0001,0.0001,0.0001,0.0001,0.0001,0.0001,0.0813,0.0260,0.0001,0.0497,0.0001,0.0001,0.0001,73.4673,0.0001,0.0001,0.1680,0.1337,0.0001,0.0001,0.0001,1.1093,0.1460,0.0001,0.1637,9.5613,0.0001,pXRF,,
281,SEALIP/TH/BDTP/1,Early Iron Age,400 - 300 BC,Ban Don Tha Phet,99.670869°,14.195100°,cemetery,,Thailand,copper-base bowl. straight-sided with four concentric ridges,0.0001,0.2828,31.8951,0.0001,0.0001,0.2658,0.0001,0.0001,0.0001,0.0001,0.0001,4.3501,0.0126,0.0001,0.0001,0.0001,0.0001,63.1217,0.0379,0.0001,0.0001,0.0001,0.0001,0.0001,0.0001,0.0001,0.0001,0.0001,0.0001,0.0001,0.0001,Mannheim EDXRF,Metal and corrosion,
282,SEALIP/TH/BDTP/2,Early Iron Age,400 - 300 BC,Ban Don Tha Phet,99.670869°,14.195100°,cemetery,,Thailand,copper-base bowl,0.0001,0.0150,28.8435,0.0001,0.0001,0.1022,0.0001,0.0001,0.0001,0.0001,0.0347,0.3411,0.0069,0.0001,0.0377,0.0001,0.0001,70.5847,0.0001,0.0001,0.0001,0.0001,0.0001,0.0001,0.0001,0.0001,0.0001,0.0001,0.0001,0.0001,0.0001,Mannheim EDXRF,Metal and corrosion,
283,SEALIP/TH/BDTP/3,Early Iron Age,400 - 300 BC,Ban Don Tha Phet,99.670869°,14.195100°,cemetery,,Thailand,copper-base bowl base with knob,0.0001,0.0218,25.6045,0.0001,0.0001,0.1925,0.0001,0.0001,0.0001,0.0001,0.0001,0.0209,0.0150,0.0001,0.0825,0.0001,0.0001,73.9899,0.0001,0.0001,0.0001,0.0001,0.0001,0.0001,0.0001,0.0001,0.0001,0.0001,0.0001,0.0001,0.0001,Mannheim EDXRF,Metal and corrosion,
284,SEALIP/TH/BDTP/4,Early Iron Age,400 - 300 BC,Ban Don Tha Phet,99.670869°,14.195100°,cemetery,,Thailand,copper-base bowl with knob,0.0001,0.0427,34.2306,0.0001,0.0001,0.2611,0.0001,0.0001,0.0001,0.0001,0.0001,14.6507,0.0315,0.0001,0.0001,0.0001,0.0001,49.1931,0.1524,0.1211,1.2770,0.0001,0.0001,0.0001,0.0001,0.0001,0.0001,0.0001,0.0001,0.0001,0.0001,Mannheim EDXRF,Metal and corrosion,
285,SEALIP/TH/BDTP/5,Early Iron Age,400 - 300 BC,Ban Don Tha Phet,99.670869°,14.195100°,cemetery,,Thailand,copper-base bowl,0.0001,0.0440,23.3314,0.0001,0.0001,0.0173,0.0001,0.0001,0.0001,0.0001,0.0001,0.1038,0.0001,0.2597,0.0001,0.0001,0.0001,75.5122,0.2213,0.0746,0.3617,0.0001,0.0001,0.0001,0.0001,0.0001,0.0001,0.0001,0.0001,0.0001,0.0001,Mannheim EDXRF,Metal and corrosion,
286,SEALIP/TH/BDTP/6,Early Iron Age,400 - 300 BC,Ban Don Tha Phet,99.670869°,14.195100°,cemetery,,Thailand,copper-base hollow O-section bracelet,0.0001,0.0688,26.1802,0.0001,0.0001,0.2325,0.0001,0.0001,0.0001,0.0001,0.0001,1.0291,0.0197,0.0001,0.0001,0.0001,0.0001,71.9132,0.0938,0.0489,0.2374,0.0001,0.0001,0.0001,0.0001,0.0001,0.0001,0.0001,0.0001,0.0001,0.0001,Mannheim EDXRF,Metal and corrosion,
287,SEALIP/TH/BNW/1,Early Bronze Age (BA1),1050 - 1000 BC,Ban Non Wat,102.276277°,15.267438°,cemetery,,Thailand,Cu axe,0.0001,0.0005,1.6080,0.0001,0.0001,0.1567,0.0001,0.0001,0.0001,0.0001,0.0121,0.0020,0.0053,0.0038,0.0151,0.0001,0.0038,98.1117,0.0101,0.0005,0.0001,0.0001,0.0001,0.0001,0.0001,0.0001,0.0001,0.0001,0.0001,0.0001,0.0001,Mannheim LA-ICP-MS,Metal,
288,SEALIP/TH/BNW/2,Early Bronze Age (BA1),1050 - 1000 BC,Ban Non Wat,102.276277°,15.267438°,cemetery,,Thailand,Cu axe,90.3863,0.0001,0.0730,0.0001,0.0001,0.0001,0.0001,0.0001,0.0001,0.0001,0.0001,0.0001,0.0001,0.0020,0.0001,0.0263,0.0001,7.4667,0.0001,0.0001,0.0457,0.0001,0.0001,0.0001,0.0043,0.0001,0.1077,0.4850,0.0001,1.2770,0.0001,pXRF,Corrosion,
289,SEALIP/TH/BNW/3,Early Bronze Age (BA1),1050 - 1000 BC,Ban Non Wat,102.276277°,15.267438°,cemetery,,Thailand,Cu axe,0.0001,0.0001,0.0001,0.0001,0.0001,0.0001,0.0001,0.0001,0.0001,0.0001,0.0001,0.0001,0.0001,0.0001,0.0001,0.0001,0.0001,0.0001,0.0001,0.0001,0.0001,0.0001,0.0001,0.0001,0.0001,0.0001,0.0001,0.0001,0.0001,0.0001,0.0001,-,Corrosion,
290,SEALIP/TH/BNW/4,Early Bronze Age (BA2),1000 - 900 BC,Ban Non Wat,102.276277°,15.267438°,cemetery,,Thailand,Cu axe,0.0001,0.0001,0.9978,0.0001,0.0001,0.0065,0.0001,0.0001,0.0001,0.0001,0.0001,0.0008,0.0010,0.0003,0.0001,0.0001,0.0025,98.9136,0.0012,0.0001,0.0403,0.0001,0.0001,0.0001,0.0001,0.0001,0.0001,0.0001,0.0001,0.0001,0.0001,Mannheim LA-ICP-MS,Metal,
291,SEALIP/TH/BNW/5,Early Bronze Age (BA2),1000 - 900 BC,Ban Non Wat,102.276277°,15.267438°,cemetery,,Thailand,Cu axe,0.0001,0.0000,2.7555,0.0001,0.0001,0.0696,0.0001,0.0001,0.0001,0.0001,0.0382,0.1245,0.0001,0.0247,0.0270,0.0001,0.0000,96.7304,0.0098,0.0053,0.0074,0.0001,0.0001,0.0001,0.0001,0.0001,0.1687,0.0001,0.0001,0.0001,0.0001,Oxford EPMA,Metal,
292,SEALIP/TH/BNW/6,Early Bronze Age (BA2),1000 - 900 BC,Ban Non Wat,102.276277°,15.267438°,cemetery,,Thailand,Cu axe,69.2317,0.0001,0.0001,0.0001,0.0001,0.0001,0.0001,0.0001,0.0001,0.0001,0.0001,0.0001,0.0001,0.0030,0.0001,0.0697,0.0001,26.7023,0.0001,0.0001,0.1013,0.0110,0.0001,0.0050,0.0077,0.0001,0.3380,1.7737,0.0001,1.4483,0.0001,pXRF,Corrosion,
293,SEALIP/TH/BNW/7,Early Bronze Age (BA2),1000 - 900 BC,Ban Non Wat,102.276277°,15.267438°,cemetery,,Thailand,Cu chisel,86.3210,0.0001,1.0983,0.0050,0.0020,0.0050,0.0001,0.0001,0.0001,0.0001,0.0001,0.0600,0.0001,0.0120,0.0001,0.0347,0.0001,10.4033,0.0001,0.0001,0.0480,0.0001,0.0001,0.0001,0.0083,0.0001,0.3007,0.7280,0.0001,0.7880,0.0001,pXRF,Corrosion,
294,SEALIP/TH/BNW/8,Early Bronze Age (BA2),1000 - 900 BC,Ban Non Wat,102.276277°,15.267438°,cemetery,,Thailand,Cu axe,85.8657,0.0001,0.8387,0.0063,0.0001,0.0023,0.0001,0.0001,0.0001,0.0001,0.0001,0.0073,0.0001,0.0107,0.0001,0.0280,0.0001,10.5210,0.0001,0.0001,0.0600,0.0001,0.0001,0.0030,0.0090,0.0001,0.2487,0.9620,0.0001,1.2247,0.0001,pXRF,Corrosion,
295,SEALIP/TH/BNW/9,Mid Bronze Age (BA3),900 - 800 BC,Ban Non Wat,102.276277°,15.267438°,cemetery,,Thailand,Cu axe,54.5043,0.0240,7.8573,0.0001,0.0001,0.0483,0.0001,0.0001,0.0001,0.0001,0.0001,0.0001,0.0001,0.0173,0.0001,0.0843,0.0001,32.9250,0.0001,0.0001,0.1270,0.0225,0.0001,0.0001,0.0260,0.0001,0.3123,1.9253,0.0001,1.6923,0.0001,-,Corrosion,
296,SEALIP/TH/BNW/10,Mid Bronze Age (BA4),800 - 700 BC,Ban Non Wat,102.276277°,15.267438°,cemetery,,Thailand,Cu arrowhead,0.0001,0.0001,0.0001,0.0001,0.0001,0.0001,0.0001,0.0001,0.0001,0.0001,0.0001,0.0001,0.0001,0.0001,0.0001,0.0001,0.0001,0.0001,0.0001,0.0001,0.0001,0.0001,0.0001,0.0001,0.0001,0.0001,0.0001,0.0001,0.0001,0.0001,0.0001,-,Corrosion,
297,SEALIP/TH/BNW/11,Early Iron Age (IA1),420 - 200 BC,Ban Non Wat,102.276277°,15.267438°,cemetery,,Thailand,Pb'd Br cordiform artefact,0.0001,0.0006,6.5052,0.0001,0.0001,0.0573,0.0001,0.0001,0.0001,0.0001,0.0131,23.6692,0.0001,0.1094,0.0169,0.0001,0.0078,69.1118,0.1801,0.0440,0.0052,0.0001,0.0001,0.0001,0.0001,0.0001,0.2675,0.0001,0.0001,0.0001,0.0001,Oxford EPMA,Metal,
298,SEALIP/TH/BNW/12,Early Iron Age (IA1),420 - 200 BC,Ban Non Wat,102.276277°,15.267438°,cemetery,,Thailand,Pb frag,0.0001,0.0073,0.0000,0.0001,0.0001,0.0167,0.0001,0.0001,0.0001,0.0001,0.0000,99.5940,0.0001,0.0073,0.0044,0.0001,0.0269,0.0228,0.0065,0.0059,0.0000,0.0001,0.0001,0.0001,0.0001,0.0001,0.2029,0.0001,0.0001,0.0001,0.0001,Oxford EPMA,Metal,
299,SEALIP/TH/BNW/13,Early Iron Age (IA1),420 - 200 BC,Ban Non Wat,102.276277°,15.267438°,cemetery,,Thailand,Pb cordiform artefact,0.0001,0.0001,0.0001,0.0001,0.0001,0.0001,0.0001,0.0001,0.0001,0.0001,0.0001,0.0001,0.0001,0.0001,0.0001,0.0001,0.0001,0.0001,0.0001,0.0001,0.0001,0.0001,0.0001,0.0001,0.0001,0.0001,0.0001,0.0001,0.0001,0.0001,0.0001,Oxford EPMA,Corrosion,
300,SEALIP/TH/BNW/14,Early Iron Age (IA1),420 - 200 BC,Ban Non Wat,102.276277°,15.267438°,cemetery,,Thailand,Cu bangle,0.0001,0.4012,5.6780,0.0001,0.0001,0.0472,0.0001,0.0001,0.0001,0.0001,0.0322,0.0818,0.0001,2.2145,0.0293,0.0001,0.0056,91.3993,0.0490,0.0184,0.0022,0.0001,0.0001,0.0001,0.0001,0.0001,0.0204,0.0001,0.0001,0.0001,0.0001,Oxford EPMA,Metal,
301,SEALIP/TH/BNW/15,Early Iron Age (IA1),420 - 200 BC,Ban Non Wat,102.276277°,15.267438°,cemetery,,Thailand,Br bangle,0.0001,0.1706,6.0962,0.0001,0.0001,0.0742,0.0001,0.0001,0.0001,0.0001,0.0028,1.2079,0.0001,0.3585,0.0219,0.0001,0.0000,91.8985,0.0806,0.0136,0.0045,0.0001,0.0001,0.0001,0.0001,0.0001,0.0544,0.0001,0.0001,0.0001,0.0001,Oxford EPMA,Metal,
302,SEALIP/TH/BNW/16,Mid Iron Age (IA2),200 BC - AD 200,Ban Non Wat,102.276277°,15.267438°,cemetery,,Thailand,Br bracelet,32.0027,0.0850,15.7697,0.0445,0.0001,0.0820,0.0001,0.0001,0.0001,0.0001,0.0001,0.0673,0.0001,0.1460,0.0001,0.1007,0.0001,42.0700,0.0437,0.0001,1.5207,0.0370,0.0001,0.0140,0.0430,0.4060,0.2950,1.1483,0.7313,4.7630,0.0001,pXRF,Corrosion,
303,SEALIP/TH/BNW/17,Late Iron Age (IA3),AD 200 - 400,Ban Non Wat,102.276277°,15.267438°,cemetery,,Thailand,Br bracelet,0.0001,0.0823,13.3429,0.0001,0.0001,0.0755,0.0001,0.0001,0.0001,0.0001,0.0201,1.0842,0.0001,0.5093,0.0323,0.0001,1.3415,83.0008,0.0857,0.0130,0.3198,0.0001,0.0001,0.0001,0.0001,0.0001,0.0533,0.0001,0.0001,0.0001,0.0001,Oxford EPMA,Metal,
304,SEALIP/TH/BNW/18,Late Iron Age (IA3),AD 200 - 400,Ban Non Wat,102.276277°,15.267438°,cemetery,,Thailand,Br bangle,57.1297,0.0700,9.0017,0.0180,0.0001,0.0070,0.0001,0.0001,0.0001,0.0001,0.0001,0.0173,0.0001,0.1260,0.0001,0.0440,0.0001,22.0827,0.0001,0.0001,1.5803,0.0320,0.0001,0.0203,0.0530,0.7595,0.2177,1.1540,1.9540,4.9257,0.0001,pRXF,Corrosion,
305,SEALIP/TH/BNW/19,Late Iron Age (IA3),AD 200 - 400,Ban Non Wat,102.276277°,15.267438°,cemetery,,Thailand,Cu spiral ornament,75.2410,0.0200,4.1207,0.0080,0.0001,0.0001,0.0001,0.0001,0.0001,0.0001,0.0001,0.0133,0.0001,0.0480,0.0001,0.0290,0.0001,10.3550,0.0001,0.0001,6.1060,0.0001,0.0050,0.0170,0.0163,0.0960,0.1493,0.8800,0.6940,1.7163,0.0001,pXRF,Corrosion,
306,SEALIP/TH/BNW/20,Late Iron Age (IA4),AD 300 - 500,Ban Non Wat,102.276277°,15.267438°,cemetery,,Thailand,Pb'd br bowl/cup,69.6910,0.0577,6.1070,0.0215,0.0001,0.0237,0.0001,0.0001,0.0001,0.0001,0.0001,0.0147,0.0001,0.0557,0.0001,0.0513,0.0001,18.2407,0.0120,0.0001,1.0877,0.0210,0.0001,0.0070,0.0227,0.0001,0.5057,1.1767,0.5023,1.8090,0.0001,pXRF,Corrosion,
307,SEALIP/TH/BPT/1,Later Bronze Age,800-500 BC,Ban Phak Top,103.023739,17.319876,cemetery,,Thailand,bangle,0.0001,1.4437,11.8913,0.0001,0.0001,0.0001,0.0001,0.1200,0.0001,0.0150,0.0493,6.8627,0.0001,0.3463,0.0001,0.0001,0.0001,68.7580,0.0307,0.0133,0.1663,0.0001,0.1543,0.0001,0.2630,0.6580,0.0001,0.0001,1.8257,7.3857,0.0001,pXRF,,
308,SEALIP/TH/BPT/2,Later Bronze Age,800-500 BC,Ban Phak Top,103.023739,17.319876,cemetery,,Thailand,bangle,0.0001,0.0297,3.0487,0.0207,0.0001,0.0001,0.0001,0.0001,0.0001,0.0033,0.0001,0.0677,0.0001,0.0300,0.0001,0.0001,0.0001,79.0480,0.0001,0.0001,0.2467,0.0001,0.0001,0.0001,0.0001,0.0001,0.5093,0.0001,1.1740,15.7470,0.0001,pXRF,,
309,SEALIP/TH/BPT/3,Later Bronze Age,800-500 BC,Ban Phak Top,103.023739,17.319876,cemetery,,Thailand,amorphous,0.0001,0.0001,14.3700,0.0170,0.0001,0.0001,0.0001,0.1417,0.0001,0.0107,0.0001,4.1070,0.0001,0.1460,0.0001,0.0001,0.0001,77.2533,0.0001,0.0001,0.0780,0.0001,0.1763,0.0001,0.2913,0.0001,0.0001,0.0001,0.2880,2.8850,0.0001,pXRF,,
310,SEALIP/TH/BPT/4,Later Bronze Age,800-500 BC,Ban Phak Top,103.023739,17.319876,cemetery,,Thailand,amorphous,0.0001,0.4210,11.1547,0.0243,0.0001,0.0001,0.0001,0.0001,0.0001,0.0023,0.0001,1.0127,0.0001,0.2797,0.0067,0.0001,0.0001,80.1633,0.0001,0.0001,0.0503,0.0001,0.0001,0.0001,0.1227,0.0001,0.0001,0.0001,0.4707,6.2620,0.0001,pXRF,,
311,SEALIP/TH/BPT/5,Later Bronze Age,800-500 BC,Ban Phak Top,103.023739,17.319876,cemetery,,Thailand,bangle,0.0001,0.0001,5.4330,0.0001,0.0001,0.0001,0.0001,0.2207,0.0001,0.0230,0.0240,26.4950,0.0001,0.0001,0.0001,0.0001,0.0001,56.9717,0.0001,0.0001,0.2287,0.0001,0.0930,0.0001,0.1807,2.0067,0.0001,0.0001,0.0001,8.2857,0.0001,pXRF,,
312,SEALIP/TH/BT/1,Iron Age,500 BC - AD 300,Ban Tong,103.258446,17.363925,cemetery,,Thailand,amorphous,0.0001,0.0157,9.3627,0.0001,0.0001,0.0001,0.0001,0.0001,0.0001,0.0001,0.1857,0.0153,0.0070,0.6187,0.0001,0.0001,0.0001,87.7707,0.0237,0.0001,0.0743,0.0001,0.0001,0.0001,0.0153,0.2137,0.1583,0.0001,0.1057,1.3877,0.0001,pXRF,,
313,SEALIP/TH/BT/10,Later Bronze Age,800-500 BC,Ban Tong,103.258446,17.363925,cemetery,,Thailand,amorphous,0.0001,9.9803,0.0406,0.0160,0.0053,0.0376,0.0001,0.0001,0.0001,0.0459,0.0001,8.4141,0.0001,0.5797,0.0001,0.0001,0.0001,77.4740,0.0001,0.0001,0.3977,0.0001,0.0001,0.0001,0.0680,0.0001,0.0001,0.0001,0.0001,3.1995,0.0023,pXRF,,
314,SEALIP/TH/BT/2,Iron Age,500 BC - AD 300,Ban Tong,103.258446,17.363925,cemetery,,Thailand,wire/rod,0.0001,0.0000,3.0347,0.0001,0.0001,0.0001,0.0001,0.0001,0.0001,0.0013,0.0001,0.0630,0.0001,0.0320,0.0001,0.0001,0.0001,95.3543,0.0001,0.0001,0.0373,0.0001,0.0001,0.0190,0.0580,0.0001,0.4617,0.0001,0.0703,0.7763,0.0001,pXRF,,
315,SEALIP/TH/BT/3,Early Iron Age,500 - 200 BC,Ban Tong,103.258446,17.363925,cemetery,,Thailand,wire/rod,0.0001,0.0377,9.6320,0.0001,0.0001,0.0001,0.0001,0.0020,0.0001,0.0033,0.0467,0.3043,0.0001,0.1220,0.0080,0.0001,0.0001,83.0080,0.0001,0.0001,0.1183,0.0001,0.0160,0.0001,0.0323,0.0001,0.3940,0.0001,0.8250,5.3743,0.0001,pXRF,,
316,SEALIP/TH/BT/4,Early Iron Age,500 - 200 BC,Ban Tong,103.258446,17.363925,cemetery,,Thailand,wire/rod,0.0001,0.0523,10.1273,0.0323,0.0001,0.0001,0.0001,0.0001,0.0001,0.0001,0.0001,0.0450,0.0001,0.0260,0.0001,0.0001,0.0001,88.9673,0.0001,0.0001,0.1360,0.0001,0.0280,0.0347,0.2203,0.0001,0.1730,0.0001,0.0210,0.0593,0.0001,pXRF,,
317,SEALIP/TH/BT/5,Early Iron Age,500 - 200 BC,Ban Tong,103.258446,17.363925,cemetery,,Thailand,bangle,0.0001,0.0001,5.8600,0.0001,0.0001,0.0001,0.0001,0.0920,0.0001,0.0080,0.0067,1.9723,0.0001,0.0220,0.0467,0.0001,0.0001,86.7420,0.0317,0.0001,0.0563,0.0001,0.0420,0.0001,0.0603,0.3947,0.0001,0.0001,0.4877,4.1593,0.0001,pXRF,,
318,SEALIP/TH/BT/6,Early Iron Age,500 - 200 BC,Ban Tong,103.258446,17.363925,cemetery,,Thailand,wire/rod,0.0001,0.0001,0.5257,0.0001,0.0001,0.0001,0.0001,0.0001,0.0001,0.0085,0.0001,0.1215,0.0001,0.0037,0.0001,0.0001,0.0001,93.8005,0.0155,0.0001,0.0458,0.0001,0.0001,0.0123,0.0001,0.8805,0.5148,0.0001,0.2085,3.4553,0.0001,pXRF,,
319,SEALIP/TH/BT/7,Later Bronze Age,800-500 BC,Ban Tong,103.258446,17.363925,cemetery,,Thailand,amorphous,0.0001,0.0187,4.2107,0.0001,0.0001,0.2203,0.0001,0.0001,0.0001,0.0023,0.5337,0.1523,0.0210,2.3493,0.0001,0.0001,0.0001,89.6860,0.0287,0.0001,0.0243,0.0001,0.0001,0.0001,0.0001,1.0370,0.0001,0.0001,0.0001,1.7077,0.0001,pXRF,,
320,SEALIP/TH/BT/8,Later Bronze Age,800-500 BC,Ban Tong,103.258446,17.363925,cemetery,,Thailand,amorphous,0.0001,0.0001,0.3930,0.0001,0.0001,0.0001,0.0001,0.0001,0.0001,0.0030,0.0001,0.0001,0.0001,0.0070,0.0001,0.0001,0.0001,92.5880,0.0310,0.0001,0.0250,0.0001,0.0001,0.0001,0.0001,0.0001,0.1820,0.0001,0.2980,6.4590,0.0001,pXRF,,
321,SEALIP/TH/BT/9,Later Bronze Age,800-500 BC,Ban Tong,103.258446,17.363925,cemetery,,Thailand,wire/rod,0.0001,0.1063,0.0001,0.0100,0.0001,0.0001,0.0001,0.0001,0.0001,0.0063,0.0001,0.1587,0.0001,0.8230,0.0001,0.0001,0.0001,97.1773,0.0001,0.0001,0.0560,0.0001,0.0097,0.0270,0.0313,0.0001,0.4553,0.0001,0.0477,0.9703,0.0001,pXRF,,
322,SEALIP/TH/DK/1,Late Iron Age,200 BC - AD 300,Don Klang,102.428432°,17.187304°,cemetery/settlement,Udon Thani Province,Thailand,hi-Sn bangle,0.0001,0.1086,25.3317,0.0001,0.0001,0.1151,0.0001,0.0001,0.0001,0.0001,0.0001,0.1295,0.0001,0.0800,0.0001,0.0001,0.0001,73.8853,0.0656,0.0001,0.1105,0.0001,0.0001,0.0001,0.0001,0.0001,0.0001,0.0001,0.0001,0.0001,0.0001,Mannheim EDXRF,Metal and corrosion,
323,SEALIP/TH/DK/10,Late Iron Age,200 BC - AD 300,Don Klang,102.539830,16.96142,cemetery/settlement,Udon Thani Province,Thailand,wire/rod,0.0001,0.1417,21.7633,0.1033,0.0001,0.0001,0.0001,0.0001,0.0001,0.0203,0.0001,0.2563,0.0001,0.5443,0.0001,0.0001,0.0001,66.9387,0.0001,0.0001,0.3793,0.0001,0.0001,0.0001,0.0001,3.4970,0.7970,0.0001,0.3850,4.9243,0.0001,pXRF,,
324,SEALIP/TH/DK/11,Late Iron Age,200 BC - AD 300,Don Klang,102.539831,16.96143,cemetery/settlement,Udon Thani Province,Thailand,wire/rod,0.0001,0.0001,19.0140,0.0001,0.2137,0.0001,0.0001,1.7443,0.0001,0.1240,0.0001,27.3740,0.0001,0.0001,0.0001,0.0001,0.2650,39.9030,0.0001,0.0001,0.7420,0.0001,1.3730,0.0001,0.2990,3.7697,0.0001,0.0001,0.5207,4.1050,0.0001,pXRF,,
325,SEALIP/TH/DK/12,Late Iron Age,200 BC - AD 300,Don Klang,102.539832,16.96144,cemetery/settlement,Udon Thani Province,Thailand,wire/rod,0.0001,0.2263,29.9617,0.0800,0.0100,0.0001,0.0001,0.0001,0.0001,0.0093,0.0001,0.0843,0.0001,0.1297,0.0001,0.0001,0.0001,65.7377,0.0473,0.0001,0.2260,0.0001,0.0001,0.0001,0.0001,0.0001,0.2707,0.0001,0.2710,2.3250,0.0001,pXRF,,
326,SEALIP/TH/DK/13,Late Iron Age,200 BC - AD 300,Don Klang,102.539833,16.96145,cemetery/settlement,Udon Thani Province,Thailand,wire/rod,0.0001,0.2217,34.2807,0.0857,0.0001,0.0001,0.0001,0.0001,0.0001,0.0080,0.0243,0.1947,0.0001,0.2387,0.0001,0.0001,0.0001,58.0140,0.0120,0.0001,0.4087,0.0001,0.0001,0.0001,0.4017,0.4677,0.0001,0.0001,0.5337,4.2157,0.0001,pXRF,,
327,SEALIP/TH/DK/14,Late Iron Age,200 BC - AD 300,Don Klang,102.539834,16.96146,cemetery/settlement,Udon Thani Province,Thailand,bell,0.0001,0.0222,18.0752,0.0001,0.0001,0.0001,0.0001,0.0001,0.0001,0.0001,0.0001,0.4920,0.0001,0.0800,0.0001,0.0001,0.0001,77.7418,0.0001,0.0001,0.0528,0.0001,0.0001,0.0001,0.0233,0.0001,0.0001,0.0001,0.0615,3.3612,0.0001,pXRF,,
328,SEALIP/TH/DK/2,Late Iron Age,200 BC - AD 300,Don Klang,102.428432°,17.187304°,cemetery/settlement,Udon Thani Province,Thailand,hi-Sn bangle,0.0001,0.2972,32.5201,0.0001,0.0001,0.1534,0.0001,0.0001,0.0001,0.0001,0.0001,0.3599,0.0105,0.1737,0.0001,0.0001,0.0001,64.9903,0.1100,0.0001,1.2249,0.0001,0.0001,0.0001,0.0001,0.0001,0.0001,0.0001,0.0001,0.0001,0.0001,Mannheim EDXRF,Metal and corrosion,
329,SEALIP/TH/DK/3,Late Iron Age,200 BC - AD 300,Don Klang,102.428432°,17.187304°,cemetery/settlement,Udon Thani Province,Thailand,hi-Sn bangle,0.0001,0.1371,25.7787,0.0001,0.0001,0.1146,0.0001,0.0001,0.0001,0.0001,0.0108,0.2390,0.0001,0.1602,0.0001,0.0001,0.0001,73.1945,0.0511,0.0001,0.3001,0.0001,0.0001,0.0001,0.0001,0.0001,0.0001,0.0001,0.0001,0.0001,0.0001,Mannheim EDXRF,Metal and corrosion,
