Repository: simoncarrignon/bronze-age-ssr

# Folder with script and data for paper "A partial prehistory of the Southwest Silk Road: Archaeometallurgical data from the sub-Himalayan corridor."

List of files and folders:

- `data/`
  + `data/DATA isotopie_Pryce_V13092022.csv` Frozen verison used in `scriptMeetingWednesday16.Rmd`
  + `data/DATA isotopie_Pryce_V4.2.1.csv` Last version of the dataset
  + `data/*.RDS` RDS of the object as used for final publication
  + `data/RG_table_s1.csv` table with elemental compition from [Radivojević & Grujić (2017)](https://academic.oup.com/comnet/article/6/1/106/4030792)

File: data/SEALIP_BROGLASEA data_compo_Pryce_V2.csv (part 3 of 4)
#,LABEL analytical,local/regional cultural attribution (can vary a lot!),absolute period,Site,Easting - Longitude,Northing-Latitude,Type of site/context,Region,Country,Artefact type,O,Sb,Sn,Cd,Pd,Ag,Ru,Mo,Nb,Zr,Bi,Pb,Se,As,Au,W,Zn,Cu,Ni,Co,Fe,Mn,Cr,V,Ti,Al,S,Cl,P,Si,Mg,Analytical technique,Corrosion products,
294,SEALIP/TH/BNW/8,Early Bronze Age (BA2),1000 - 900 BC,Ban Non Wat,102.276277,15.267438,cemetery,Nakhon Ratchasima Province,Thailand,Cu axe,85.8657,nd,0.8387,0.0063,nd,0.0023,nd,nd,nd,nd,nd,0.0073,nd,0.0107,nd,0.0280,nd,10.5210,nd,nd,0.0600,nd,nd,0.0030,0.0090,nd,0.2487,0.9620,nd,1.2247,nd,pXRF,Corrosion,
295,SEALIP/TH/BNW/9,Mid Bronze Age (BA3),900 - 800 BC,Ban Non Wat,102.276277,15.267438,cemetery,Nakhon Ratchasima Province,Thailand,Cu axe,54.5043,0.0240,7.8573,nd,nd,0.0483,nd,nd,nd,nd,nd,nd,nd,0.0173,nd,0.0843,nd,32.9250,nd,nd,0.1270,0.0225,nd,nd,0.0260,nd,0.3123,1.9253,nd,1.6923,nd,-,Corrosion,
296,SEALIP/TH/BNW/10,Mid Bronze Age (BA4),800 - 700 BC,Ban Non Wat,102.276277,15.267438,cemetery,Nakhon Ratchasima Province,Thailand,Cu arrowhead,nd,nd,nd,nd,nd,nd,nd,nd,nd,nd,nd,nd,nd,nd,nd,nd,nd,nd,nd,nd,nd,nd,nd,nd,nd,nd,nd,nd,nd,nd,nd,-,Corrosion,
297,SEALIP/TH/BNW/11,Early Iron Age (IA1),420 - 200 BC,Ban Non Wat,102.276277,15.267438,cemetery,Nakhon Ratchasima Province,Thailand,Pb'd Br cordiform artefact,nd,0.0006,6.5052,nd,nd,0.0573,nd,nd,nd,nd,0.0131,23.6692,nd,0.1094,0.0169,nd,0.0078,69.1118,0.1801,0.0440,0.0052,nd,nd,nd,nd,nd,0.2675,nd,nd,nd,nd,Oxford EPMA,Metal,
298,SEALIP/TH/BNW/12,Early Iron Age (IA1),420 - 200 BC,Ban Non Wat,102.276277,15.267438,cemetery,Nakhon Ratchasima Province,Thailand,Pb frag,nd,0.0073,0.0000,nd,nd,0.0167,nd,nd,nd,nd,0.0000,99.5940,nd,0.0073,0.0044,nd,0.0269,0.0228,0.0065,0.0059,0.0000,nd,nd,nd,nd,nd,0.2029,nd,nd,nd,nd,Oxford EPMA,Metal,
299,SEALIP/TH/BNW/13,Early Iron Age (IA1),420 - 200 BC,Ban Non Wat,102.276277,15.267438,cemetery,Nakhon Ratchasima Province,Thailand,Pb cordiform artefact,nd,nd,nd,nd,nd,nd,nd,nd,nd,nd,nd,nd,nd,nd,nd,nd,nd,nd,nd,nd,nd,nd,nd,nd,nd,nd,nd,nd,nd,nd,nd,Oxford EPMA,Corrosion,
300,SEALIP/TH/BNW/14,Early Iron Age (IA1),420 - 200 BC,Ban Non Wat,102.276277,15.267438,cemetery,Nakhon Ratchasima Province,Thailand,Cu bangle,nd,0.4012,5.6780,nd,nd,0.0472,nd,nd,nd,nd,0.0322,0.0818,nd,2.2145,0.0293,nd,0.0056,91.3993,0.0490,0.0184,0.0022,nd,nd,nd,nd,nd,0.0204,nd,nd,nd,nd,Oxford EPMA,Metal,
301,SEALIP/TH/BNW/15,Early Iron Age (IA1),420 - 200 BC,Ban Non Wat,102.276277,15.267438,cemetery,Nakhon Ratchasima Province,Thailand,Br bangle,nd,0.1706,6.0962,nd,nd,0.0742,nd,nd,nd,nd,0.0028,1.2079,nd,0.3585,0.0219,nd,0.0000,91.8985,0.0806,0.0136,0.0045,nd,nd,nd,nd,nd,0.0544,nd,nd,nd,nd,Oxford EPMA,Metal,
302,SEALIP/TH/BNW/16,Mid Iron Age (IA2),200 BC - AD 200,Ban Non Wat,102.276277,15.267438,cemetery,Nakhon Ratchasima Province,Thailand,Br bracelet,32.0027,0.0850,15.7697,0.0445,nd,0.0820,nd,nd,nd,nd,nd,0.0673,nd,0.1460,nd,0.1007,nd,42.0700,0.0437,nd,1.5207,0.0370,nd,0.0140,0.0430,0.4060,0.2950,1.1483,0.7313,4.7630,nd,pXRF,Corrosion,
303,SEALIP/TH/BNW/17,Late Iron Age (IA3),AD 200 - 400,Ban Non Wat,102.276277,15.267438,cemetery,Nakhon Ratchasima Province,Thailand,Br bracelet,nd,0.0823,13.3429,nd,nd,0.0755,nd,nd,nd,nd,0.0201,1.0842,nd,0.5093,0.0323,nd,1.3415,83.0008,0.0857,0.0130,0.3198,nd,nd,nd,nd,nd,0.0533,nd,nd,nd,nd,Oxford EPMA,Metal,
304,SEALIP/TH/BNW/18,Late Iron Age (IA3),AD 200 - 400,Ban Non Wat,102.276277,15.267438,cemetery,Nakhon Ratchasima Province,Thailand,Br bangle,57.1297,0.0700,9.0017,0.0180,nd,0.0070,nd,nd,nd,nd,nd,0.0173,nd,0.1260,nd,0.0440,nd,22.0827,nd,nd,1.5803,0.0320,nd,0.0203,0.0530,0.7595,0.2177,1.1540,1.9540,4.9257,nd,pRXF,Corrosion,
305,SEALIP/TH/BNW/19,Late Iron Age (IA3),AD 200 - 400,Ban Non Wat,102.276277,15.267438,cemetery,Nakhon Ratchasima Province,Thailand,Cu spiral ornament,75.2410,0.0200,4.1207,0.0080,nd,nd,nd,nd,nd,nd,nd,0.0133,nd,0.0480,nd,0.0290,nd,10.3550,nd,nd,6.1060,nd,0.0050,0.0170,0.0163,0.0960,0.1493,0.8800,0.6940,1.7163,nd,pXRF,Corrosion,
306,SEALIP/TH/BNW/20,Late Iron Age (IA4),AD 300 - 500,Ban Non Wat,102.276277,15.267438,cemetery,Nakhon Ratchasima Province,Thailand,Pb'd br bowl/cup,69.6910,0.0577,6.1070,0.0215,nd,0.0237,nd,nd,nd,nd,nd,0.0147,nd,0.0557,nd,0.0513,nd,18.2407,0.0120,nd,1.0877,0.0210,nd,0.0070,0.0227,nd,0.5057,1.1767,0.5023,1.8090,nd,pXRF,Corrosion,
307,SEALIP/TH/BPT/1,Later Bronze Age,800-500 BC,Ban Phak Top,103.023739,17.319876,cemetery,Udon Thani Province,Thailand,bangle,nd,1.4437,11.8913,nd,nd,nd,nd,0.1200,nd,0.0150,0.0493,6.8627,nd,0.3463,nd,nd,nd,68.7580,0.0307,0.0133,0.1663,nd,0.1543,nd,0.2630,0.6580,nd,nd,1.8257,7.3857,nd,pXRF,,
308,SEALIP/TH/BPT/2,Later Bronze Age,800-500 BC,Ban Phak Top,103.023739,17.319876,cemetery,Udon Thani Province,Thailand,bangle,nd,0.0297,3.0487,0.0207,nd,nd,nd,nd,nd,0.0033,nd,0.0677,nd,0.0300,nd,nd,nd,79.0480,nd,nd,0.2467,nd,nd,nd,nd,nd,0.5093,nd,1.1740,15.7470,nd,pXRF,,
309,SEALIP/TH/BPT/3,Later Bronze Age,800-500 BC,Ban Phak Top,103.023739,17.319876,cemetery,Udon Thani Province,Thailand,amorphous,nd,nd,14.3700,0.0170,nd,nd,nd,0.1417,nd,0.0107,nd,4.1070,nd,0.1460,nd,nd,nd,77.2533,nd,nd,0.0780,nd,0.1763,nd,0.2913,nd,nd,nd,0.2880,2.8850,nd,pXRF,,
310,SEALIP/TH/BPT/4,Later Bronze Age,800-500 BC,Ban Phak Top,103.023739,17.319876,cemetery,Udon Thani Province,Thailand,amorphous,nd,0.4210,11.1547,0.0243,nd,nd,nd,nd,nd,0.0023,nd,1.0127,nd,0.2797,0.0067,nd,nd,80.1633,nd,nd,0.0503,nd,nd,nd,0.1227,nd,nd,nd,0.4707,6.2620,nd,pXRF,,
311,SEALIP/TH/BPT/5,Later Bronze Age,800-500 BC,Ban Phak Top,103.023739,17.319876,cemetery,Udon Thani Province,Thailand,bangle,nd,nd,5.4330,nd,nd,nd,nd,0.2207,nd,0.0230,0.0240,26.4950,nd,nd,nd,nd,nd,56.9717,nd,nd,0.2287,nd,0.0930,nd,0.1807,2.0067,nd,nd,nd,8.2857,nd,pXRF,,
312,SEALIP/TH/BT/1,Iron Age,500 BC - AD 300,Ban Tong,103.258446,17.363925,cemetery,Sakhon Nakhon Province,Thailand,amorphous,nd,0.0157,9.3627,nd,nd,nd,nd,nd,nd,nd,0.1857,0.0153,0.0070,0.6187,nd,nd,nd,87.7707,0.0237,nd,0.0743,nd,nd,nd,0.0153,0.2137,0.1583,nd,0.1057,1.3877,nd,pXRF,,
313,SEALIP/TH/BT/10,Later Bronze Age,800-500 BC,Ban Tong,103.258446,17.363925,cemetery,Sakhon Nakhon Province,Thailand,amorphous,nd,9.9803,0.0406,0.0160,0.0053,0.0376,nd,nd,nd,0.0459,nd,8.4141,nd,0.5797,nd,nd,nd,77.4740,nd,nd,0.3977,nd,nd,nd,0.0680,nd,nd,nd,nd,3.1995,0.0023,pXRF,,
314,SEALIP/TH/BT/2,Iron Age,500 BC - AD 300,Ban Tong,103.258446,17.363925,cemetery,Sakhon Nakhon Province,Thailand,wire/rod,nd,0.0000,3.0347,nd,nd,nd,nd,nd,nd,0.0013,nd,0.0630,nd,0.0320,nd,nd,nd,95.3543,nd,nd,0.0373,nd,nd,0.0190,0.0580,nd,0.4617,nd,0.0703,0.7763,nd,pXRF,,
315,SEALIP/TH/BT/3,Early Iron Age,500 - 200 BC,Ban Tong,103.258446,17.363925,cemetery,Sakhon Nakhon Province,Thailand,wire/rod,nd,0.0377,9.6320,nd,nd,nd,nd,0.0020,nd,0.0033,0.0467,0.3043,nd,0.1220,0.0080,nd,nd,83.0080,nd,nd,0.1183,nd,0.0160,nd,0.0323,nd,0.3940,nd,0.8250,5.3743,nd,pXRF,,
316,SEALIP/TH/BT/4,Early Iron Age,500 - 200 BC,Ban Tong,103.258446,17.363925,cemetery,Sakhon Nakhon Province,Thailand,wire/rod,nd,0.0523,10.1273,0.0323,nd,nd,nd,nd,nd,nd,nd,0.0450,nd,0.0260,nd,nd,nd,88.9673,nd,nd,0.1360,nd,0.0280,0.0347,0.2203,nd,0.1730,nd,0.0210,0.0593,nd,pXRF,,
317,SEALIP/TH/BT/5,Early Iron Age,500 - 200 BC,Ban Tong,103.258446,17.363925,cemetery,Sakhon Nakhon Province,Thailand,bangle,nd,nd,5.8600,nd,nd,nd,nd,0.0920,nd,0.0080,0.0067,1.9723,nd,0.0220,0.0467,nd,nd,86.7420,0.0317,nd,0.0563,nd,0.0420,nd,0.0603,0.3947,nd,nd,0.4877,4.1593,nd,pXRF,,
318,SEALIP/TH/BT/6,Early Iron Age,500 - 200 BC,Ban Tong,103.258446,17.363925,cemetery,Sakhon Nakhon Province,Thailand,wire/rod,nd,nd,0.5257,nd,nd,nd,nd,nd,nd,0.0085,nd,0.1215,nd,0.0037,nd,nd,nd,93.8005,0.0155,nd,0.0458,nd,nd,0.0123,nd,0.8805,0.5148,nd,0.2085,3.4553,nd,pXRF,,
319,SEALIP/TH/BT/7,Later Bronze Age,800-500 BC,Ban Tong,103.258446,17.363925,cemetery,Sakhon Nakhon Province,Thailand,amorphous,nd,0.0187,4.2107,nd,nd,0.2203,nd,nd,nd,0.0023,0.5337,0.1523,0.0210,2.3493,nd,nd,nd,89.6860,0.0287,nd,0.0243,nd,nd,nd,nd,1.0370,nd,nd,nd,1.7077,nd,pXRF,,
320,SEALIP/TH/BT/8,Later Bronze Age,800-500 BC,Ban Tong,103.258446,17.363925,cemetery,Sakhon Nakhon Province,Thailand,amorphous,nd,nd,0.3930,nd,nd,nd,nd,nd,nd,0.0030,nd,nd,nd,0.0070,nd,nd,nd,92.5880,0.0310,nd,0.0250,nd,nd,nd,nd,nd,0.1820,nd,0.2980,6.4590,nd,pXRF,,
321,SEALIP/TH/BT/9,Later Bronze Age,800-500 BC,Ban Tong,103.258446,17.363925,cemetery,Sakhon Nakhon Province,Thailand,wire/rod,nd,0.1063,nd,0.0100,nd,nd,nd,nd,nd,0.0063,nd,0.1587,nd,0.8230,nd,nd,nd,97.1773,nd,nd,0.0560,nd,0.0097,0.0270,0.0313,nd,0.4553,nd,0.0477,0.9703,nd,pXRF,,
322,SEALIP/TH/DK/1,Late Iron Age,200 BC - AD 300,Don Klang,102.428432,17.187304,cemetery/settlement,Udon Thani Province,Thailand,hi-Sn bangle,nd,0.1086,25.3317,nd,nd,0.1151,nd,nd,nd,nd,nd,0.1295,nd,0.0800,nd,nd,nd,73.8853,0.0656,nd,0.1105,nd,nd,nd,nd,nd,nd,nd,nd,nd,nd,Mannheim EDXRF,Metal and corrosion,
323,SEALIP/TH/DK/10,Late Iron Age,200 BC - AD 300,Don Klang,102.428432,17.187304,cemetery/settlement,Udon Thani Province,Thailand,wire/rod,nd,0.1417,21.7633,0.1033,nd,nd,nd,nd,nd,0.0203,nd,0.2563,nd,0.5443,nd,nd,nd,66.9387,nd,nd,0.3793,nd,nd,nd,nd,3.4970,0.7970,nd,0.3850,4.9243,nd,pXRF,,
324,SEALIP/TH/DK/11,Late Iron Age,200 BC - AD 300,Don Klang,102.428432,17.187304,cemetery/settlement,Udon Thani Province,Thailand,wire/rod,nd,nd,19.0140,nd,0.2137,nd,nd,1.7443,nd,0.1240,nd,27.3740,nd,nd,nd,nd,0.2650,39.9030,nd,nd,0.7420,nd,1.3730,nd,0.2990,3.7697,nd,nd,0.5207,4.1050,nd,pXRF,,
325,SEALIP/TH/DK/12,Late Iron Age,200 BC - AD 300,Don Klang,102.428432,17.187304,cemetery/settlement,Udon Thani Province,Thailand,wire/rod,nd,0.2263,29.9617,0.0800,0.0100,nd,nd,nd,nd,0.0093,nd,0.0843,nd,0.1297,nd,nd,nd,65.7377,0.0473,nd,0.2260,nd,nd,nd,nd,nd,0.2707,nd,0.2710,2.3250,nd,pXRF,,
326,SEALIP/TH/DK/13,Late Iron Age,200 BC - AD 300,Don Klang,102.428432,17.187304,cemetery/settlement,Udon Thani Province,Thailand,wire/rod,nd,0.2217,34.2807,0.0857,nd,nd,nd,nd,nd,0.0080,0.0243,0.1947,nd,0.2387,nd,nd,nd,58.0140,0.0120,nd,0.4087,nd,nd,nd,0.4017,0.4677,nd,nd,0.5337,4.2157,nd,pXRF,,
327,SEALIP/TH/DK/14,Late Iron Age,200 BC - AD 300,Don Klang,102.428432,17.187304,cemetery/settlement,Udon Thani Province,Thailand,bell,nd,0.0222,18.0752,nd,nd,nd,nd,nd,nd,nd,nd,0.4920,nd,0.0800,nd,nd,nd,77.7418,nd,nd,0.0528,nd,nd,nd,0.0233,nd,nd,nd,0.0615,3.3612,nd,pXRF,,
328,SEALIP/TH/DK/2,Late Iron Age,200 BC - AD 300,Don Klang,102.428432,17.187304,cemetery/settlement,Udon Thani Province,Thailand,hi-Sn bangle,nd,0.2972,32.5201,nd,nd,0.1534,nd,nd,nd,nd,nd,0.3599,0.0105,0.1737,nd,nd,nd,64.9903,0.1100,nd,1.2249,nd,nd,nd,nd,nd,nd,nd,nd,nd,nd,Mannheim EDXRF,Metal and corrosion,
329,SEALIP/TH/DK/3,Late Iron Age,200 BC - AD 300,Don Klang,102.428432,17.187304,cemetery/settlement,Udon Thani Province,Thailand,hi-Sn bangle,nd,0.1371,25.7787,nd,nd,0.1146,nd,nd,nd,nd,0.0108,0.2390,nd,0.1602,nd,nd,nd,73.1945,0.0511,nd,0.3001,nd,nd,nd,nd,nd,nd,nd,nd,nd,nd,Mannheim EDXRF,Metal and corrosion,
330,SEALIP/TH/DK/4,Late Iron Age,200 BC - AD 300,Don Klang,102.428432,17.187304,cemetery/settlement,Udon Thani Province,Thailand,wire/rod,nd,nd,28.6487,0.0173,nd,nd,nd,0.0777,nd,0.0163,nd,2.1890,nd,0.2627,nd,nd,nd,63.0767,nd,nd,1.0283,nd,0.1783,nd,nd,1.4760,nd,nd,0.3153,2.6463,nd,pXRF,,
331,SEALIP/TH/DK/5,Late Iron Age,200 BC - AD 300,Don Klang,102.428432,17.187304,cemetery/settlement,Udon Thani Province,Thailand,wire/rod,nd,0.0980,28.8220,0.0933,nd,nd,nd,0.1467,nd,0.0157,nd,2.8957,nd,nd,nd,nd,nd,61.6743,nd,nd,0.7580,nd,0.1803,nd,0.2217,nd,nd,nd,0.3697,4.2173,nd,pXRF,,
332,SEALIP/TH/DK/6,Late Iron Age,200 BC - AD 300,Don Klang,102.428432,17.187304,cemetery/settlement,Udon Thani Province,Thailand,wire/rod,nd,0.1460,24.9713,0.0490,nd,nd,nd,nd,nd,0.0043,nd,0.0427,nd,0.1187,nd,nd,nd,72.4647,0.0107,nd,0.0663,nd,nd,nd,0.2467,nd,0.2210,nd,0.0813,1.1810,nd,pXRF,,
333,SEALIP/TH/DK/7,Late Iron Age,200 BC - AD 300,Don Klang,102.428432,17.187304,cemetery/settlement,Udon Thani Province,Thailand,wire/rod,nd,0.0913,23.8217,0.0303,nd,nd,nd,nd,nd,0.0117,nd,0.0537,nd,0.1417,nd,nd,nd,72.1317,0.0443,nd,0.1280,nd,nd,nd,nd,0.9660,0.3650,nd,0.2277,1.3163,nd,pXRF,,
334,SEALIP/TH/DK/8,Late Iron Age,200 BC - AD 300,Don Klang,102.428432,17.187304,cemetery/settlement,Udon Thani Province,Thailand,wire/rod,nd,0.2427,27.7547,0.0723,nd,nd,nd,nd,nd,0.0047,0.0060,0.1463,nd,0.1123,nd,nd,nd,68.2077,0.0257,nd,0.2943,nd,nd,nd,0.1773,0.4357,0.2410,nd,0.2543,1.6693,nd,pXRF,,
335,SEALIP/TH/DK/9,Late Iron Age,200 BC - AD 300,Don Klang,102.428432,17.187304,cemetery/settlement,Udon Thani Province,Thailand,wire/rod,nd,0.1617,26.5540,0.0917,0.0130,nd,nd,nd,nd,0.0150,nd,0.0833,nd,0.1033,nd,nd,nd,65.7923,0.0230,nd,0.2223,nd,nd,nd,nd,nd,0.6003,nd,0.3277,4.5150,nd,pXRF,,
336,SEALIP/TH/KS/1,Early Iron Age,400 - 100 BC,Khao Sek, 99.080257, 9.958980,settlement,Chumpon Province,Thailand,casting splash,nd,nd,21.0840,nd,nd,0.0770,nd,nd,nd,nd,nd,0.2430,nd,0.0475,nd,nd,nd,78.4920,0.0250,nd,nd,nd,nd,nd,nd,nd,nd,nd,nd,nd,nd,,,
337,SEALIP/TH/KS/2,Early Iron Age,400 - 100 BC,Khao Sek, 99.080257, 9.958980,settlement,Chumpon Province,Thailand,drum,nd,nd,1.1530,nd,nd,0.0030,nd,nd,nd,nd,nd,0.0450,nd,0.3130,nd,nd,nd,98.2615,0.0205,nd,0.1855,nd,nd,nd,nd,nd,nd,nd,nd,nd,nd,,,
338,SEALIP/TH/KS/3,Early Iron Age,400 - 100 BC,Khao Sek, 99.080257, 9.958980,settlement,Chumpon Province,Thailand,bowl,nd,nd,21.7874,nd,nd,0.0210,nd,nd,nd,nd,nd,0.0208,nd,0.2820,nd,nd,nd,76.5910,0.2114,0.0706,0.8622,nd,nd,nd,nd,nd,nd,nd,nd,nd,nd,,,
339,SEALIP/TH/KS/4,Early Iron Age,400 - 100 BC,Khao Sek, 99.080257, 9.958980,settlement,Chumpon Province,Thailand,bowl,nd,nd,22.6691,nd,nd,0.0103,nd,nd,nd,nd,nd,0.0461,nd,0.3283,nd,nd,nd,76.0081,0.1391,0.0759,0.6667,nd,nd,nd,nd,nd,nd,nd,nd,nd,nd,,,
340,SEALIP/TH/KS/5,Early Iron Age,400 - 100 BC,Khao Sek, 99.080257, 9.958980,settlement,Chumpon Province,Thailand,bowl,nd,nd,23.3685,nd,nd,0.1257,nd,nd,nd,nd,nd,0.0126,nd,0.2674,nd,nd,nd,75.7899,0.0852,0.0496,0.2354,nd,nd,nd,nd,nd,nd,nd,nd,nd,nd,,,
341,SEALIP/TH/KSK/1,Early-Mid Iron Age,400 - 100 BC,Khao Sam Kaeo,99.184070,10.525470,settlement,Chumpon Province,Thailand,Br bracelet,nd,nd,18.8000,nd,nd,0.1650,nd,nd,nd,nd,0.0300,0.1130,nd,0.0610,nd,nd,nd,80.6466,0.0140,nd,0.0100,nd,nd,nd,nd,nd,nd,nd,nd,nd,nd,Mannheim EDXRF,Metal,
342,SEALIP/TH/KSK/2,Early-Mid Iron Age,400 - 100 BC,Khao Sam Kaeo,99.184070,10.525470,settlement,Chumpon Province,Thailand,Br bowl,nd,nd,18.5000,nd,nd,0.0100,nd,nd,nd,nd,0.0140,nd,nd,0.3710,nd,nd,nd,80.4506,0.1060,0.0440,0.5000,nd,nd,nd,nd,nd,nd,nd,nd,nd,nd,Mannheim EDXRF,Metal,
343,SEALIP/TH/KSK/3,Early-Mid Iron Age,400 - 100 BC,Khao Sam Kaeo,99.184070,10.525470,settlement,Chumpon Province,Thailand,Br bowl,nd,nd,14.8000,nd,nd,0.1900,nd,nd,nd,nd,0.1400,nd,nd,0.0200,nd,nd,0.0700,84.4000,nd,nd,0.0300,nd,nd,nd,nd,nd,0.3100,nd,nd,nd,nd,London EPMA,Metal,
344,SEALIP/TH/KSK/4,Early-Mid Iron Age,400 - 100 BC,Khao Sam Kaeo,99.184070,10.525470,settlement,Chumpon Province,Thailand,Br bowl,nd,nd,24.0000,nd,nd,0.0200,nd,nd,nd,nd,0.0200,nd,nd,0.4400,nd,nd,0.0600,74.5000,0.2400,0.1000,0.4200,nd,nd,nd,nd,nd,0.1200,nd,nd,nd,nd,London EPMA,Metal,
345,SEALIP/TH/KSK/5,Early-Mid Iron Age,400 - 100 BC,Khao Sam Kaeo,99.184070,10.525470,settlement,Chumpon Province,Thailand,Br ingot,nd,nd,22.2000,nd,nd,0.1100,nd,nd,nd,nd,0.0300,0.0200,nd,nd,nd,nd,0.0500,77.2000,0.0100,nd,0.0200,nd,nd,nd,nd,nd,0.3200,nd,nd,nd,nd,London EPMA,Metal,
346,SEALIP/TH/KSK/6,Early-Mid Iron Age,400 - 100 BC,Khao Sam Kaeo,99.184070,10.525470,settlement,Chumpon Province,Thailand,Pb br drum,nd,0.0107,10.2436,nd,nd,0.0110,nd,nd,nd,nd,0.0509,10.3907,nd,nd,nd,nd,nd,79.1109,0.0345,nd,0.1166,nd,nd,nd,nd,nd,nd,nd,nd,nd,nd,Mannheim EDXRF,Metal,
347,SEALIP/TH/KSK/7,Early-Mid Iron Age,400 - 100 BC,Khao Sam Kaeo,99.184070,10.525470,settlement,Chumpon Province,Thailand,Pb br mirror,nd,0.3054,26.4169,nd,nd,0.1190,nd,nd,nd,nd,0.0197,4.2288,nd,nd,nd,nd,nd,68.5896,0.1249,0.0425,0.1381,nd,nd,nd,nd,nd,nd,nd,nd,nd,nd,Mannheim EDXRF,Metal,
348,SEALIP/TH/KSK/8,Early-Mid Iron Age,400 - 100 BC,Khao Sam Kaeo,99.184070,10.525470,settlement,Chumpon Province,Thailand,Br projectile point,nd,0.0869,11.7400,nd,nd,0.1121,nd,nd,nd,nd,nd,2.0987,0.0098,0.1424,0.0605,nd,nd,82.5859,0.1568,0.2202,2.6941,nd,nd,nd,nd,nd,nd,nd,nd,nd,nd,Mannheim EDXRF,Metal,
349,SEALIP/TH/KSK/9,Early-Mid Iron Age,400 - 100 BC,Khao Sam Kaeo,99.184070,10.525470,settlement,Chumpon Province,Thailand,Br bell/vessel frag,nd,1.7474,8.1250,nd,nd,0.1152,nd,nd,nd,nd,nd,7.3801,0.0141,0.4628,nd,nd,nd,81.8704,0.1956,0.0145,nd,nd,nd,nd,nd,nd,nd,nd,nd,nd,nd,Mannheim EDXRF,Metal,
350,SEALIP/TH/KSK/10,Early-Mid Iron Age,400 - 100 BC,Khao Sam Kaeo,99.184070,10.525470,settlement,Chumpon Province,Thailand,Hi-Sn br bowl frag,nd,0.0214,30.4657,nd,nd,0.0116,nd,nd,nd,nd,0.0334,0.0479,0.0050,0.4788,0.0373,nd,nd,67.8165,0.0852,0.0726,0.8872,nd,nd,nd,nd,nd,nd,nd,nd,nd,nd,Mannheim EDXRF,Metal and corrosion,
351,SEALIP/TH/KSK/11,Early-Mid Iron Age,400 - 100 BC,Khao Sam Kaeo,99.184070,10.525470,settlement,Chumpon Province,Thailand,Hi-Sn br bowl frag,nd,0.0000,24.1837,nd,nd,0.0127,nd,nd,nd,nd,0.0111,0.0750,nd,0.3111,0.0275,nd,0.0061,74.6148,0.1993,0.0929,0.4134,nd,nd,nd,nd,nd,nd,nd,nd,nd,nd,Oxford EPMA,Metal,
352,SEALIP/TH/KSO/1,Late Iron Age,200 BC - AD 300,Khao Sai On - Khao Din,100.729883, 14.784515,cemetery/settlement/copper smelting,Lopburi Province,Thailand,wire,nd,nd,12.3773,nd,nd,nd,nd,nd,nd,nd,0.0340,nd,0.0180,0.1100,nd,nd,nd,81.9173,nd,nd,0.4967,nd,nd,nd,nd,nd,0.6850,nd,0.0490,4.3097,nd,pXRF,,
353,SEALIP/TH/KSO/2,Late Iron Age,200 BC - AD 300,Khao Sai On - Khao Din,100.729883, 14.784515,cemetery/settlement/copper smelting,Lopburi Province,Thailand,hook,nd,nd,18.9200,nd,nd,nd,nd,nd,nd,nd,nd,nd,nd,0.0360,nd,nd,nd,78.4043,0.0300,nd,0.1243,nd,nd,nd,nd,nd,0.3043,nd,nd,2.1687,nd,pXRF,,
354,SEALIP/TH/KSO/3,Late Iron Age,200 BC - AD 300,Khao Sai On - Khao Din,100.729883, 14.784515,cemetery/settlement/copper smelting,Lopburi Province,Thailand,bracelet,nd,nd,7.9187,nd,nd,nd,nd,0.0163,0.0110,nd,nd,nd,nd,0.0687,nd,0.4995,1.2190,86.0640,nd,nd,0.0507,nd,nd,nd,nd,nd,0.4757,nd,nd,3.8393,nd,pXRF,,
355,SEALIP/TH/KSO/4,Late Iron Age,200 BC - AD 300,Khao Sai On - Khao Din,100.729883, 14.784515,cemetery/settlement/copper smelting,Lopburi Province,Thailand,bracelet,nd,nd,10.2450,0.1057,nd,nd,nd,nd,nd,nd,0.0120,0.0597,0.0160,0.2280,nd,nd,0.1847,87.3207,0.0950,nd,0.2377,nd,nd,nd,nd,nd,0.3230,nd,nd,4.1310,nd,pXRF,,
356,SEALIP/TH/KSO/15,Late Iron Age,200 BC - AD 300,Khao Sai On ,100.729883, 14.784515,cemetery/settlement/copper smelting,Lopburi Province,Thailand,bangle?,nd,nd,6.8630,nd,nd,nd,nd,nd,nd,nd,nd,0.2323,nd,nd,nd,nd,nd,92.2667,0.1193,nd,0.1200,nd,nd,nd,nd,nd,nd,nd,nd,nd,nd,pXRF,,
357,SEALIP/TH/KW/1,Early-Mid Iron Age,400 - 100 BC,Wat Kiri Wongkaram,99.935802,9.456126,Ko Samui (stored Chaiya Museum),Chumpon Province,Thailand,Dongson drum,nd,0.0804,15.8458,nd,nd,0.0525,nd,nd,nd,nd,0.0370,8.5414,nd,1.1537,nd,nd,0.7293,73.2499,0.0413,0.0137,0.2496,nd,nd,nd,nd,nd,nd,nd,nd,nd,nd,Mannheim EDXRF,Corrosion,
358,SEALIP/TH/NBJ/1,Late Iron Age MP1,AD 200 - 400,Non Ban Jak,102.170275, 15.258581,cemetery,Nakhon Ratchasima Province,Thailand,bangle,nd,nd,28.2213,nd,nd,nd,nd,nd,nd,nd,nd,0.0657,nd,0.1663,nd,nd,nd,67.4873,nd,nd,0.3210,nd,nd,nd,nd,nd,nd,nd,0.1180,3.6167,nd,pXRF,corroded,
359,SEALIP/TH/NBJ/2,Late Iron Age MP1,AD 200 - 400,Non Ban Jak,102.170275, 15.258581,cemetery,Nakhon Ratchasima Province,Thailand,spiral bangle,nd,0.1573,35.4050,0.0460,nd,nd,nd,nd,nd,nd,0.0167,0.1810,nd,0.1607,0.0420,nd,nd,62.1823,nd,nd,1.0397,nd,nd,nd,nd,nd,nd,nd,0.0400,0.7380,nd,pXRF,Corroded,
360,SEALIP/TH/NBJ/3,Late Iron Age MP1,AD 200 - 400,Non Ban Jak,102.170275, 15.258581,cemetery,Nakhon Ratchasima Province,Thailand,thumb ring,nd,0.1090,27.2000,0.0413,nd,nd,nd,nd,nd,nd,nd,0.0487,nd,0.1410,nd,nd,nd,71.6847,0.0603,nd,0.0900,nd,nd,nd,0.1800,nd,0.0933,nd,nd,0.4343,nd,pXRF,,
361,SEALIP/TH/NBJ/4,Late Iron Age MP1,AD 200 - 400,Non Ban Jak,102.170275, 15.258581,cemetery,Nakhon Ratchasima Province,Thailand,bangle,nd,0.4163,37.9123,nd,nd,0.3433,nd,nd,nd,nd,nd,0.2213,nd,0.0877,0.0295,nd,nd,56.3937,nd,nd,3.6787,nd,nd,nd,nd,nd,nd,nd,0.0893,0.7373,nd,pXRF,Corroded,
362,SEALIP/TH/NBJ/5,Late Iron Age MP1,AD 200 - 400,Non Ban Jak,102.170275, 15.258581,cemetery,Nakhon Ratchasima Province,Thailand,bangle,nd,0.1700,17.4070,0.0227,nd,nd,nd,nd,nd,0.0110,nd,0.1197,nd,0.0600,nd,nd,nd,65.2860,nd,nd,10.0617,0.0330,nd,nd,nd,nd,nd,nd,0.3020,6.5213,nd,pXRF,Corroded,
363,SEALIP/TH/NBJ/6,Late Iron Age MP1,AD 200 - 400,Non Ban Jak,102.170275, 15.258581,cemetery,Nakhon Ratchasima Province,Thailand,bangle,nd,0.2957,28.6473,0.0170,nd,0.2917,nd,nd,nd,nd,nd,0.1610,nd,0.1010,nd,nd,nd,67.9923,nd,nd,1.8520,nd,nd,nd,0.1560,nd,nd,nd,0.0537,0.5030,nd,pXRF,Corroded,
364,SEALIP/TH/NBJ/7,Late Iron Age MP1,AD 200 - 400,Non Ban Jak,102.170275, 15.258581,cemetery,Nakhon Ratchasima Province,Thailand,flat ring,nd,nd,18.2730,nd,nd,nd,nd,nd,nd,nd,nd,0.1003,nd,0.1147,nd,nd,nd,73.1590,nd,nd,5.0503,nd,nd,nd,nd,nd,nd,nd,nd,3.2760,nd,pXRF,Corroded,
365,SEALIP/TH/NBJ/8,Late Iron Age MP1,AD 200 - 400,Non Ban Jak,102.170275, 15.258581,cemetery,Nakhon Ratchasima Province,Thailand,ring,nd,0.2510,23.9680,0.0160,nd,nd,nd,nd,nd,nd,nd,0.0787,nd,0.0933,nd,nd,nd,73.1020,0.0275,nd,0.5200,nd,nd,nd,nd,nd,nd,nd,0.0510,1.9273,nd,pXRF,Corroded,
366,SEALIP/TH/NBJ/9,Late Iron Age MP1,AD 200 - 400,Non Ban Jak,102.170275, 15.258581,cemetery,Nakhon Ratchasima Province,Thailand,ring,nd,0.3260,24.3050,0.0140,nd,0.3827,nd,nd,nd,nd,nd,0.0750,nd,0.1230,nd,nd,nd,72.8590,0.0340,nd,1.6870,nd,nd,nd,nd,nd,nd,nd,nd,0.2175,nd,pXRF,Corroded,
367,SEALIP/TH/NBJ/10,Late Iron Age MP1,AD 200 - 400,Non Ban Jak,102.170275, 15.258581,cemetery,Nakhon Ratchasima Province,Thailand,flat bangle,nd,0.1800,33.7143,0.0220,nd,0.2340,nd,nd,nd,nd,0.0323,2.3523,nd,0.1127,0.0317,nd,nd,62.6310,nd,nd,0.2700,nd,nd,nd,nd,nd,nd,nd,nd,0.4157,nd,pXRF,Corroded,
368,SEALIP/TH/NBJ/11,Late Iron Age MP1,AD 200 - 400,Non Ban Jak,102.170275, 15.258581,cemetery,Nakhon Ratchasima Province,Thailand,flat bangle,nd,0.0577,27.9760,0.0230,nd,nd,nd,nd,nd,nd,nd,0.3617,nd,0.0270,0.0220,nd,nd,69.2557,nd,nd,1.3147,nd,nd,nd,nd,nd,nd,nd,0.0520,0.8617,nd,pXRF,Corroded,
369,SEALIP/TH/NBJ/12,Late Iron Age MP2,AD 400 - 550,Non Ban Jak,102.170275, 15.258581,cemetery,Nakhon Ratchasima Province,Thailand,bangle ,nd,0.2403,14.7813,nd,nd,0.3303,nd,nd,nd,0.0077,0.2797,6.4200,nd,2.6913,nd,nd,nd,72.8813,0.0497,nd,0.7040,nd,nd,nd,0.1070,nd,nd,nd,nd,1.5323,nd,pXRF,Corroded,
370,SEALIP/TH/NBJ/13,Late Iron Age MP2,AD 400 - 550,Non Ban Jak,102.170275, 15.258581,cemetery,Nakhon Ratchasima Province,Thailand,bangle ,nd,0.1623,11.1133,0.0190,nd,0.2520,nd,nd,nd,0.0097,0.2180,7.5167,nd,2.0793,nd,nd,nd,68.3053,0.0533,nd,0.7140,nd,nd,nd,nd,nd,nd,nd,nd,9.3963,nd,pXRF,,
371,SEALIP/TH/NBJ/14,Late Iron Age MP2,AD 400 - 550,Non Ban Jak,102.170275, 15.258581,cemetery,Nakhon Ratchasima Province,Thailand,flat bangle,nd,nd,5.9730,nd,nd,nd,nd,0.0223,0.0197,0.0260,nd,0.0350,nd,0.1243,nd,nd,nd,64.2493,nd,nd,18.7100,nd,nd,nd,nd,nd,nd,nd,0.0690,10.7900,nd,pXRF,Corroded,
372,SEALIP/TH/NBJ/15,Late Iron Age MP2,AD 400 - 550,Non Ban Jak,102.170275, 15.258581,cemetery,Nakhon Ratchasima Province,Thailand,flat bangle,nd,0.1533,22.0197,nd,nd,nd,nd,nd,nd,nd,nd,0.0877,nd,0.1550,0.0200,nd,nd,70.5967,0.0653,nd,6.4910,nd,nd,nd,nd,nd,nd,nd,nd,0.4173,nd,pXRF,Corroded,
373,SEALIP/TH/NBJ/16,Late Iron Age MP2,AD 400 - 550,Non Ban Jak,102.170275, 15.258581,cemetery,Nakhon Ratchasima Province,Thailand,flat bangle,nd,nd,25.1337,nd,nd,0.2187,nd,nd,nd,nd,nd,0.0623,nd,0.2303,nd,nd,nd,66.9037,0.0803,nd,4.8593,nd,nd,nd,nd,nd,0.2103,nd,nd,2.2597,nd,pXRF,Corroded,
374,SEALIP/TH/NBJ/17,Late Iron Age MP2,AD 400 - 550,Non Ban Jak,102.170275, 15.258581,cemetery,Nakhon Ratchasima Province,Thailand,flat bangle,nd,nd,21.6850,nd,nd,nd,nd,nd,nd,nd,nd,0.0900,nd,0.1750,nd,nd,0.2283,61.6427,0.0737,nd,14.1120,nd,nd,nd,nd,nd,0.1563,nd,0.0523,1.7797,nd,pXRF,Corroded,
375,SEALIP/TH/NBJ/18,Late Iron Age MP2,AD 400 - 550,Non Ban Jak,102.170275, 15.258581,cemetery,Nakhon Ratchasima Province,Thailand,flat bangle,nd,nd,21.5830,nd,nd,nd,nd,nd,nd,nd,nd,0.0610,nd,0.2233,nd,nd,0.2017,65.6493,0.0757,nd,10.8057,nd,nd,nd,nd,nd,0.2140,nd,0.0523,1.1307,nd,pXRF,Corroded,
376,SEALIP/TH/NBJ/19,Late Iron Age MP2,AD 400 - 550,Non Ban Jak,102.170275, 15.258581,cemetery,Nakhon Ratchasima Province,Thailand,flat bangle,nd,nd,24.3727,nd,nd,nd,nd,0.0080,nd,nd,nd,0.0863,nd,0.1977,nd,nd,0.7553,62.1217,0.0483,nd,10.3640,nd,nd,nd,nd,nd,0.2303,nd,nd,1.7967,nd,pXRF,Corroded,
377,SEALIP/TH/NBJ/20,Late Iron Age MP2,AD 400 - 550,Non Ban Jak,102.170275, 15.258581,cemetery,Nakhon Ratchasima Province,Thailand,flat bangle,nd,nd,22.2817,nd,nd,nd,nd,nd,nd,nd,nd,0.1887,nd,0.2797,nd,nd,0.5977,66.4293,nd,nd,6.9270,nd,nd,nd,nd,nd,nd,nd,0.0460,3.1713,nd,pXRF,Corroded,
378,SEALIP/TH/NBJ/21,Late Iron Age MP2,AD 400 - 550,Non Ban Jak,102.170275, 15.258581,cemetery,Nakhon Ratchasima Province,Thailand,flat bangle,nd,nd,20.5237,nd,nd,nd,nd,0.0090,0.0080,0.0095,nd,0.1247,nd,0.2377,nd,0.2093,1.0890,64.3727,nd,nd,7.1417,nd,nd,nd,nd,nd,0.3043,nd,nd,5.9750,nd,pXRF,Corroded,
379,SEALIP/TH/NBJ/22,Late Iron Age MP2,AD 400 - 550,Non Ban Jak,102.170275, 15.258581,cemetery,Nakhon Ratchasima Province,Thailand,ring,nd,1.4973,42.2030,nd,nd,1.1500,nd,nd,nd,nd,0.0330,0.1933,nd,0.0613,0.0240,nd,nd,52.9977,nd,nd,1.1943,nd,nd,nd,nd,nd,nd,nd,0.0380,0.6283,nd,pXRF,Corroded,
380,SEALIP/TH/NBJ/23,Late Iron Age MP2,AD 400 - 550,Non Ban Jak,102.170275, 15.258581,cemetery,Nakhon Ratchasima Province,Thailand,ring,nd,0.9183,24.2370,nd,nd,nd,nd,nd,nd,nd,0.0190,0.1347,nd,0.0493,0.0270,nd,nd,73.3173,nd,nd,0.6313,nd,nd,nd,nd,nd,nd,nd,nd,0.6733,nd,pXRF,Corroded,
381,SEALIP/TH/NBJ/24,Late Iron Age MP2,AD 400 - 550,Non Ban Jak,102.170275, 15.258581,cemetery,Nakhon Ratchasima Province,Thailand,toe ring,nd,0.2590,18.0503,0.0323,nd,nd,nd,nd,nd,0.0110,0.0153,0.1447,nd,0.0803,nd,nd,nd,66.9237,0.0270,nd,0.6703,nd,nd,nd,nd,nd,nd,nd,0.0913,13.6773,nd,pXRF,Corroded,
382,SEALIP/TH/NBJ/25,Late Iron Age MP2,AD 400 - 550,Non Ban Jak,102.170275, 15.258581,cemetery,Nakhon Ratchasima Province,Thailand,toe ring,nd,0.4027,21.8927,nd,nd,0.3010,nd,nd,nd,nd,nd,0.0987,nd,0.0627,nd,nd,nd,75.8957,0.1053,nd,0.2463,nd,nd,nd,nd,nd,nd,nd,0.0400,0.9467,nd,pXRF,Corroded,
383,SEALIP/TH/NBJ/26,Late Iron Age MP2,AD 400 - 550,Non Ban Jak,102.170275, 15.258581,cemetery,Nakhon Ratchasima Province,Thailand,toe ring,nd,0.5093,33.1950,nd,nd,nd,nd,nd,nd,nd,nd,0.1053,nd,0.0990,nd,nd,nd,62.9183,0.0460,nd,0.9997,nd,nd,nd,nd,nd,nd,nd,0.0390,2.0793,nd,pXRF,,
384,SEALIP/TH/NBJ/28,Late Iron Age MP2,AD 400 - 550,Non Ban Jak,102.170275, 15.258581,cemetery,Nakhon Ratchasima Province,Thailand,large flat bangle,nd,nd,6.6810,nd,nd,nd,nd,nd,nd,nd,0.0477,0.4533,nd,0.0215,0.1867,nd,nd,54.0113,nd,nd,0.1693,0.0570,nd,nd,nd,nd,1.7187,nd,0.8270,1.0973,nd,pXRF,Corroded,
385,SEALIP/TH/NBJ/29,Late Iron Age MP2,AD 400 - 550,Non Ban Jak,102.170275, 15.258581,cemetery,Nakhon Ratchasima Province,Thailand,bimetallic ring,nd,0.0280,14.8627,nd,nd,nd,nd,nd,nd,nd,nd,0.0157,nd,0.1607,nd,nd,nd,50.7343,0.1350,nd,32.6120,0.0360,nd,nd,nd,nd,0.1833,nd,0.0910,1.1263,nd,pXRF,Corroded,
386,SEALIP/TH/NBJ/30,Late Iron Age MP2,AD 400 - 550,Non Ban Jak,102.170275, 15.258581,cemetery,Nakhon Ratchasima Province,Thailand,bimetallic ring,nd,0.1267,28.0763,0.0150,nd,nd,nd,0.0043,nd,nd,nd,0.0633,nd,0.2523,0.0310,nd,nd,51.4000,0.1910,nd,19.3283,nd,nd,nd,nd,nd,nd,nd,0.0683,0.3487,nd,pXRF,Corroded,
387,SEALIP/TH/NBJ/31,Late Iron Age MP2,AD 400 - 550,Non Ban Jak,102.170275, 15.258581,cemetery,Nakhon Ratchasima Province,Thailand,bimetallic ring,nd,0.0200,18.0083,nd,nd,nd,nd,0.0027,nd,nd,nd,0.0145,nd,0.1687,nd,nd,nd,60.5887,0.2223,nd,20.2427,nd,nd,nd,nd,nd,0.1907,nd,0.0960,0.4547,nd,pXRF,Corroded,
388,SEALIP/TH/NBJ/32,Late Iron Age MP2,AD 400 - 550,Non Ban Jak,102.170275, 15.258581,cemetery,Nakhon Ratchasima Province,Thailand,bimetallic ring,nd,0.0603,15.2893,nd,nd,nd,nd,nd,nd,nd,nd,0.0307,nd,0.1333,0.0230,nd,nd,49.6690,0.1597,nd,32.3560,0.2017,nd,nd,nd,nd,0.2143,nd,0.3243,1.5123,nd,pXRF,Corroded,
389,SEALIP/TH/NBJ/33,Late Iron Age MP2,AD 400 - 550,Non Ban Jak,102.170275, 15.258581,cemetery,Nakhon Ratchasima Province,Thailand,bimetallic ring,nd,0.0400,15.0633,nd,nd,nd,nd,nd,nd,nd,nd,0.0130,nd,0.1843,nd,0.0520,nd,37.1193,0.0347,nd,13.1177,nd,0.0105,0.0167,0.0300,nd,0.3280,nd,0.1117,1.5403,nd,pXRF,Corroded,
390,SEALIP/TH/NBJ/34,Late Iron Age MP2,AD 400 - 550,Non Ban Jak,102.170275, 15.258581,cemetery,Nakhon Ratchasima Province,Thailand,bimetallic ring,nd,0.0240,23.2987,nd,nd,nd,nd,0.0033,nd,nd,nd,0.0090,nd,0.2333,nd,0.0613,nd,38.1907,nd,nd,1.8120,nd,nd,0.0090,0.0323,nd,0.2197,nd,nd,0.2747,nd,pXRF,Corroded,
391,SEALIP/TH/NBJ/35,Late Iron Age MP2,AD 400 - 550,Non Ban Jak,102.170275, 15.258581,cemetery,Nakhon Ratchasima Province,Thailand,bimetallic ring,nd,0.0787,21.3753,nd,nd,nd,nd,nd,nd,nd,nd,0.0480,nd,0.2240,nd,0.0830,nd,44.9690,0.0363,nd,5.1830,nd,nd,0.0105,0.0360,nd,0.2030,nd,0.0550,0.4117,nd,pXRF,Corroded,
392,SEALIP/TH/NBJ/36,Late Iron Age MP2,AD 400 - 550,Non Ban Jak,102.170275, 15.258581,cemetery,Nakhon Ratchasima Province,Thailand,bimetallic ring,nd,0.0933,24.0563,nd,nd,nd,nd,nd,nd,nd,nd,0.0173,nd,0.4303,nd,0.0903,nd,40.0080,0.0467,nd,2.0193,nd,nd,0.0080,0.0463,nd,0.3017,nd,0.0550,0.5077,nd,pXRF,Corroded,
393,SEALIP/TH/NBJ/37,Late Iron Age MP2,AD 400 - 550,Non Ban Jak,102.170275, 15.258581,cemetery,Nakhon Ratchasima Province,Thailand,silver ring,7.7267,nd,3.1300,nd,nd,70.7333,nd,nd,nd,nd,nd,1.0533,nd,nd,nd,nd,nd,nd,nd,nd,nd,nd,nd,nd,nd,0.8533,nd,15.0167,nd,0.7733,nd,SEM-EDS,,
394,SEALIP/TH/NBJ/38,Late Iron Age MP2,AD 400 - 550,Non Ban Jak,102.170275, 15.258581,cemetery,Nakhon Ratchasima Province,Thailand,bell,nd,nd,13.1303,nd,nd,nd,nd,nd,nd,0.0267,0.0890,24.2167,nd,nd,0.1133,nd,0.8777,53.2217,nd,nd,0.2767,nd,nd,nd,nd,1.8523,nd,nd,nd,6.2507,nd,pXRF,Corroded,
395,SEALIP/TH/NBJ/39,Late Iron Age MP2,AD 400 - 550,Non Ban Jak,102.170275, 15.258581,cemetery,Nakhon Ratchasima Province,Thailand,bell,nd,0.0127,0.7900,nd,0.0020,nd,nd,nd,nd,nd,0.0040,0.4600,nd,0.2137,nd,0.0387,0.1433,11.6853,nd,nd,0.1240,nd,nd,nd,0.0097,nd,0.9843,nd,0.0510,0.9410,1.1180,pXRF,Corroded,
396,SEALIP/TH/NBJ/40,Late Iron Age MP3,AD 550 - 600,Non Ban Jak,102.170275, 15.258581,cemetery,Nakhon Ratchasima Province,Thailand,toe ring,3.4667,nd,10.4100,nd,nd,nd,nd,nd,nd,nd,nd,18.4000,nd,0.5400,nd,nd,nd,65.9100,nd,nd,0.0267,nd,nd,nd,nd,nd,nd,1.3300,nd,0.0400,nd,SEM-EDS,,
397,SEALIP/TH/NBJ/41,Late Iron Age MP3,AD 550 - 600,Non Ban Jak,102.170275, 15.258581,cemetery,Nakhon Ratchasima Province,Thailand,toe ring,nd,nd,6.0443,nd,nd,nd,nd,0.0253,0.0180,0.0447,0.0635,13.6863,nd,nd,nd,0.2427,0.9810,69.5577,nd,nd,0.4920,nd,nd,nd,nd,1.3630,nd,nd,nd,7.8017,nd,pXRF,,
398,SEALIP/TH/NBJ/42,Late Iron Age MP3,AD 550 - 600,Non Ban Jak,102.170275, 15.258581,cemetery,Nakhon Ratchasima Province,Thailand,toe ring,nd,nd,6.6670,nd,nd,nd,nd,0.0245,0.0250,0.0310,nd,13.7367,nd,nd,nd,0.3900,1.5313,73.2003,nd,nd,0.1970,nd,nd,nd,nd,nd,nd,nd,nd,3.7010,nd,pXRF,,
399,SEALIP/TH/NBJ/43,Late Iron Age MP3,AD 550 - 600,Non Ban Jak,102.170275, 15.258581,cemetery,Nakhon Ratchasima Province,Thailand,anklet,nd,0.1883,37.6837,nd,nd,nd,nd,nd,nd,nd,0.0313,0.1443,nd,0.5117,0.0613,nd,nd,59.4517,0.0447,nd,1.2523,nd,nd,nd,nd,nd,0.2470,nd,nd,0.3797,nd,pXRF,Corroded,
400,SEALIP/TH/NBJ/44,Late Iron Age MP3,AD 550 - 600,Non Ban Jak,102.170275, 15.258581,cemetery,Nakhon Ratchasima Province,Thailand,anklet,nd,0.0880,20.8323,nd,nd,nd,nd,nd,nd,nd,0.0153,0.1440,nd,0.6630,0.1137,nd,nd,77.2047,nd,nd,0.2210,nd,nd,nd,nd,nd,nd,nd,0.0930,0.6227,nd,pXRF,Corroded,
401,SEALIP/TH/NBJ/45,Late Iron Age MP3,AD 550 - 600,Non Ban Jak,102.170275, 15.258581,cemetery,Nakhon Ratchasima Province,Thailand,anklet,nd,0.1360,29.8800,nd,nd,0.3323,nd,nd,nd,nd,0.0237,0.2407,nd,0.6000,0.1237,nd,nd,66.3443,0.0343,nd,0.2767,nd,nd,nd,nd,nd,nd,nd,0.0357,1.9713,nd,pXRF,Corroded,
402,SEALIP/TH/NBJ/46,Late Iron Age MP3,AD 550 - 600,Non Ban Jak,102.170275, 15.258581,cemetery,Nakhon Ratchasima Province,Thailand,bimetallic ring,nd,0.1860,33.7240,nd,nd,nd,nd,nd,nd,nd,nd,0.1957,nd,0.3817,nd,nd,nd,60.4480,0.2160,nd,4.8073,nd,nd,nd,nd,nd,nd,nd,nd,nd,nd,pXRF,Corroded,
403,SEALIP/TH/NBJ/47,Late Iron Age MP3,AD 550 - 600,Non Ban Jak,102.170275, 15.258581,cemetery,Nakhon Ratchasima Province,Thailand,ring,nd,nd,8.5770,nd,nd,nd,nd,0.0100,nd,0.0263,0.1007,8.6767,nd,0.7513,0.1300,nd,0.1877,70.8447,nd,nd,0.5710,nd,nd,nd,nd,nd,nd,nd,nd,9.8203,nd,pXRF,,
404,SEALIP/TH/NBJ/48,Late Iron Age MP3,AD 550 - 600,Non Ban Jak,102.170275, 15.258581,cemetery,Nakhon Ratchasima Province,Thailand,ring,10.6933,nd,12.6933,nd,nd,nd,nd,nd,nd,nd,nd,27.4967,nd,0.8033,nd,nd,nd,45.1933,nd,nd,nd,nd,nd,nd,nd,nd,nd,2.8867,nd,0.1233,nd,SEM-EDS,,
405,SEALIP/TH/NBJ/49,Late Iron Age MP3,AD 550 - 600,Non Ban Jak,102.170275, 15.258581,cemetery,Nakhon Ratchasima Province,Thailand,ring,nd,nd,8.8053,nd,nd,nd,nd,0.0207,0.0157,0.0523,0.1100,7.7410,nd,0.4590,0.0530,nd,nd,63.5843,nd,nd,1.3927,nd,nd,nd,nd,1.2070,nd,nd,nd,16.6700,nd,pXRF,,
406,SEALIP/TH/NBJ/50,Late Iron Age MP3,AD 550 - 600,Non Ban Jak,102.170275, 15.258581,cemetery,Nakhon Ratchasima Province,Thailand,bangle,nd,0.1187,2.1997,nd,nd,45.4227,nd,nd,nd,nd,0.0763,0.4343,nd,0.1783,0.2523,nd,nd,51.1137,0.1010,nd,nd,nd,nd,nd,nd,nd,nd,nd,nd,nd,nd,pXRF,,
407,SEALIP/TH/NBJ/51,Late Iron Age MP3,AD 550 - 600,Non Ban Jak,102.170275, 15.258581,cemetery,Nakhon Ratchasima Province,Thailand,bangle,nd,0.1857,14.8240,nd,nd,nd,nd,nd,nd,0.0060,0.0703,7.9143,nd,0.4180,nd,nd,nd,76.0403,0.0490,nd,0.1360,nd,nd,nd,0.1025,nd,nd,nd,nd,nd,nd,pXRF,,
408,SEALIP/TH/NBJ/53,Late Iron Age MP3,AD 550 - 600,Non Ban Jak,102.170275, 15.258581,cemetery,Nakhon Ratchasima Province,Thailand,toe ring,nd,nd,15.0187,nd,nd,nd,nd,0.0160,nd,0.0215,0.3447,6.0165,0.0790,2.3710,nd,3.8723,1.4520,64.3250,0.2560,nd,2.2213,nd,0.6200,0.3093,0.2693,1.4730,nd,nd,nd,15.0690,nd,pXRF,,
409,SEALIP/TH/NBJ/54,Late Iron Age MP3,AD 550 - 600,Non Ban Jak,102.170275, 15.258581,cemetery,Nakhon Ratchasima Province,Thailand,bangle,nd,0.2017,9.9393,nd,nd,nd,nd,nd,nd,0.0037,0.0660,8.9187,nd,0.2643,nd,nd,nd,80.3813,0.0677,nd,0.0480,nd,0.0073,nd,0.0960,nd,nd,nd,nd,nd,nd,pXRF,,
410,SEALIP/TH/NBJ/55,Late Iron Age MP3,AD 550 - 600,Non Ban Jak,102.170275, 15.258581,cemetery,Nakhon Ratchasima Province,Thailand,earring,nd,0.1560,1.8957,nd,nd,nd,nd,nd,nd,0.0030,0.1590,4.2360,nd,0.7267,nd,nd,nd,92.3553,0.1110,nd,0.0205,nd,nd,nd,nd,nd,nd,nd,nd,0.3070,nd,pXRF,,
411,SEALIP/TH/NBJ/56,Late Iron Age MP3,AD 550 - 600,Non Ban Jak,102.170275, 15.258581,cemetery,Nakhon Ratchasima Province,Thailand,belt,nd,0.2107,36.8653,nd,nd,0.4103,nd,nd,nd,nd,nd,0.1993,nd,0.1830,nd,nd,nd,60.0977,nd,nd,1.1983,nd,nd,nd,nd,nd,nd,nd,nd,0.7990,nd,pXRF,Corroded,
412,SEALIP/TH/NBJ/57,Late Iron Age MP3,AD 550 - 600,Non Ban Jak,102.170275, 15.258581,cemetery,Nakhon Ratchasima Province,Thailand,belt,nd,0.0960,22.1723,nd,nd,nd,nd,nd,nd,nd,nd,0.0863,nd,0.3137,nd,0.0803,nd,39.9240,nd,nd,0.5423,nd,nd,0.0075,0.0317,nd,0.5510,nd,nd,0.6197,nd,pXRF,Corroded,
413,SEALIP/TH/NBJ/58,Late Iron Age MP3,AD 550 - 600,Non Ban Jak,102.170275, 15.258581,cemetery,Nakhon Ratchasima Province,Thailand,bangle,nd,0.1647,9.2260,nd,nd,nd,nd,nd,nd,0.0033,0.1090,7.9577,nd,0.5427,nd,nd,nd,81.5620,0.0400,nd,0.3080,nd,nd,nd,0.0760,nd,nd,nd,nd,nd,nd,pXRF,,
414,SEALIP/TH/NBJ/59,Late Iron Age MP3,AD 550 - 600,Non Ban Jak,102.170275, 15.258581,cemetery,Nakhon Ratchasima Province,Thailand,bangle,nd,0.1223,9.4510,nd,nd,nd,nd,nd,nd,0.0083,0.1323,11.6317,nd,nd,nd,nd,nd,78.3823,0.0597,nd,0.0543,nd,nd,nd,nd,nd,nd,nd,nd,0.1570,nd,pXRF,,
415,SEALIP/TH/NBJ/60,Late Iron Age MP3,AD 550 - 600,Non Ban Jak,102.170275, 15.258581,cemetery,Nakhon Ratchasima Province,Thailand,bangle (C-section),nd,0.1520,14.0313,nd,nd,nd,nd,nd,nd,0.0127,0.1110,13.4157,nd,0.3493,nd,nd,nd,70.8627,0.0320,nd,0.1210,nd,nd,nd,nd,nd,nd,nd,nd,nd,nd,pXRF,Corroded,
416,SEALIP/TH/NBJ/61,Late Iron Age MP3,AD 550 - 600,Non Ban Jak,102.170275, 15.258581,cemetery,Nakhon Ratchasima Province,Thailand,bangle,nd,nd,0.8517,nd,nd,86.4837,nd,nd,nd,nd,0.0320,0.2713,nd,0.0000,0.2160,nd,nd,10.2873,nd,nd,0.1950,nd,nd,nd,nd,nd,nd,nd,0.0420,1.6033,nd,pXRF,,
417,SEALIP/TH/NBJ/62,Late Iron Age MP3,AD 550 - 600,Non Ban Jak,102.170275, 15.258581,cemetery,Nakhon Ratchasima Province,Thailand,earring,nd,nd,nd,nd,nd,28.6350,nd,0.0100,nd,nd,0.1887,1.0823,nd,1.0793,0.0410,nd,nd,66.1457,nd,nd,0.2327,nd,nd,0.0380,nd,nd,nd,nd,nd,2.3360,nd,pXRF,,
418,SEALIP/TH/NBJ/63,Late Iron Age MP3,AD 550 - 600,Non Ban Jak,102.170275, 15.258581,cemetery,Nakhon Ratchasima Province,Thailand,bimetallic ring,nd,0.0423,32.1370,nd,nd,nd,nd,nd,nd,nd,nd,0.0227,nd,0.2317,0.0240,nd,nd,62.8257,0.1943,nd,3.6683,nd,nd,nd,nd,nd,0.2237,nd,0.1043,0.5310,nd,pXRF,Corroded,
419,SEALIP/TH/NBJ/64,Late Iron Age MP3,AD 550 - 600,Non Ban Jak,102.170275, 15.258581,cemetery,Nakhon Ratchasima Province,Thailand,bangle,nd,0.1317,5.5547,nd,nd,0.2293,nd,nd,nd,nd,0.0310,1.6223,nd,2.6493,0.0823,nd,nd,89.3693,0.0653,nd,0.2627,nd,nd,nd,nd,nd,nd,nd,nd,nd,nd,pXRF,,
420,SEALIP/TH/NBJ/65,Late Iron Age MP4,AD 600 - 850,Non Ban Jak,102.170275, 15.258581,cemetery,Nakhon Ratchasima Province,Thailand,bangle,nd,nd,0.6367,nd,nd,27.8673,nd,nd,nd,nd,0.0693,0.3170,nd,0.2220,0.2283,nd,nd,70.2990,nd,nd,nd,nd,nd,nd,nd,nd,nd,nd,nd,0.3477,nd,pXRF,,
421,SEALIP/TH/NBJ/66,Late Iron Age MP4,AD 600 - 850,Non Ban Jak,102.170275, 15.258581,cemetery,Nakhon Ratchasima Province,Thailand,ring,nd,nd,8.0040,nd,nd,nd,nd,0.0110,0.0087,0.1233,0.0600,6.7300,nd,0.3850,0.1003,nd,0.1440,59.2850,nd,nd,1.4820,nd,nd,nd,nd,1.3413,nd,nd,nd,21.8150,nd,pXRF,Corroded,
422,SEALIP/TH/NBJ/67,Late Iron Age MP4,AD 600 - 850,Non Ban Jak,102.170275, 15.258581,cemetery,Nakhon Ratchasima Province,Thailand,ring,nd,nd,4.3407,nd,nd,nd,nd,0.0160,0.0160,0.0863,0.0513,5.4840,nd,0.1830,nd,0.0920,0.5313,49.6837,nd,nd,1.1767,nd,nd,nd,nd,3.0040,nd,nd,nd,35.3330,nd,pXRF,Corroded,
423,SEALIP/TH/NBJ/68,Late Iron Age MP4,AD 600 - 850,Non Ban Jak,102.170275, 15.258581,cemetery,Nakhon Ratchasima Province,Thailand,ring,nd,nd,8.0177,nd,nd,nd,nd,0.0117,0.0140,0.0870,nd,13.3017,nd,nd,0.0970,nd,nd,52.8200,nd,nd,1.1180,nd,nd,nd,nd,2.9700,nd,nd,nd,21.5290,nd,pXRF,Corroded,
424,SEALIP/TH/NBJ/69,Late Iron Age MP4,AD 600 - 850,Non Ban Jak,102.170275, 15.258581,cemetery,Nakhon Ratchasima Province,Thailand,ring,nd,nd,9.2880,nd,nd,nd,nd,0.0230,0.0223,0.0813,0.1793,24.4257,nd,nd,0.1610,nd,0.7613,56.4503,nd,nd,0.2257,nd,nd,nd,nd,1.7440,nd,nd,nd,6.8127,nd,pXRF,Corroded,
425,SEALIP/TH/NBJ/70,Late Iron Age MP4,AD 600 - 850,Non Ban Jak,102.170275, 15.258581,cemetery,Nakhon Ratchasima Province,Thailand,ring,nd,nd,8.7290,nd,nd,nd,nd,0.0030,0.0053,0.0360,0.0810,9.1000,nd,0.2950,0.1110,nd,0.1067,62.1173,0.0133,nd,0.6457,nd,nd,nd,nd,0.5877,nd,nd,nd,17.7017,nd,pXRF,Corroded,
426,SEALIP/TH/NBJ/71,Late Iron Age MP4,AD 600 - 850,Non Ban Jak,102.170275, 15.258581,cemetery,Nakhon Ratchasima Province,Thailand,ring,12.4967,nd,14.6100,nd,nd,nd,nd,nd,nd,nd,nd,20.6000,nd,1.1967,nd,nd,nd,47.6600,nd,nd,0.0550,nd,nd,nd,nd,nd,nd,4.9600,nd,0.0867,nd,SEM-EDS,,
427,SEALIP/TH/NBJ/72,Late Iron Age MP4,AD 600 - 850,Non Ban Jak,102.170275, 15.258581,cemetery,Nakhon Ratchasima Province,Thailand,ring,nd,nd,nd,nd,nd,25.7270,nd,nd,nd,nd,0.0315,0.2873,nd,0.2900,nd,nd,0.3887,69.2447,nd,nd,0.3657,nd,0.1330,nd,nd,nd,nd,nd,nd,3.3917,nd,pXRF,,
428,SEALIP/TH/NBJ/73,Late Iron Age MP4,AD 600 - 850,Non Ban Jak,102.170275, 15.258581,cemetery,Nakhon Ratchasima Province,Thailand,ring,11.1767,nd,12.2867,nd,nd,nd,nd,nd,nd,nd,nd,23.7600,nd,0.8833,nd,nd,nd,49.8167,nd,nd,nd,nd,nd,nd,nd,nd,0.3367,1.7400,nd,nd,nd,SEM-EDS,,
429,SEALIP/TH/NBJ/74,Late Iron Age MP4,AD 600 - 850,Non Ban Jak,102.170275, 15.258581,cemetery,Nakhon Ratchasima Province,Thailand,ring,nd,nd,7.7143,nd,nd,nd,nd,0.0295,nd,0.0170,0.1000,13.7583,nd,0.2657,0.1075,nd,0.6753,63.4983,nd,nd,0.6283,nd,nd,0.0960,0.0967,2.1610,nd,nd,nd,11.4177,nd,pXRF,,
430,SEALIP/TH/NBJ/75,Late Iron Age MP4,AD 600 - 850,Non Ban Jak,102.170275, 15.258581,cemetery,Nakhon Ratchasima Province,Thailand,bangle ,nd,0.1363,31.2777,nd,nd,nd,nd,nd,nd,nd,0.0193,0.1903,nd,0.4033,nd,nd,nd,67.0487,0.0420,nd,0.7503,nd,nd,nd,0.0500,nd,nd,nd,nd,nd,nd,pXRF,,
