Repository: simoncarrignon/bronze-age-ssr

# Folder with script and data for paper "A partial prehistory of the Southwest Silk Road: Archaeometallurgical data from the sub-Himalayan corridor."

List of files and folders:

- `data/`
  + `data/DATA isotopie_Pryce_V13092022.csv` Frozen verison used in `scriptMeetingWednesday16.Rmd`
  + `data/DATA isotopie_Pryce_V4.2.1.csv` Last version of the dataset
  + `data/*.RDS` RDS of the object as used for final publication
  + `data/RG_table_s1.csv` table with elemental compition from [Radivojević & Grujić (2017)](https://academic.oup.com/comnet/article/6/1/106/4030792)

File: data/SEALIP_BROGLASEA data_compo_Pryce_V4.csv (part 3 of 5)
,LABEL analytical,absolute period,Large period,Site,Site abrevation,Easting - Longitude,Northing-Latitude,Type of site/context,Region,River basin ,River basin coordinates-E,River basin coordinates-N,Country,Artefact type,O,Sb,Sn,Cd,Pd,Ag,Ru,Mo,Nb,Zr,Bi,Pb,Se,As,Au,W,Zn,Cu,Ni,Co,Fe,Mn,Cr,V,Ti,Al,S,Cl,P,Si,Mg,Analytical technique,Corrosion products,
267,SEALIP/TH/BC/50,500 BC - AD 300,Iron Age,Ban Chiang,BC,103.241775,17.404531,cemetery/settlement,Udon Thani Province,Chi/Mun river basin,103.0502,16.2018,Thailand,Fragment,nd,0.1940,11.3837,nd,nd,nd,nd,nd,nd,nd,nd,0.5343,nd,0.4797,nd,nd,nd,81.6847,nd,nd,0.3343,nd,nd,nd,nd,nd,nd,nd,0.2957,5.0667,nd,pXRF,High,
268,SEALIP/TH/BC/51,500-200 BC,Iron Age,Ban Chiang,BC,103.241775,17.404531,cemetery/settlement,Udon Thani Province,Chi/Mun river basin,103.0502,16.2018,Thailand,Blade,nd,nd,12.0973,nd,nd,nd,nd,nd,nd,nd,nd,1.0857,nd,nd,nd,nd,nd,83.6837,nd,0.0057,nd,nd,nd,nd,nd,nd,nd,nd,nd,3.0900,nd,pXRF,High,
269,SEALIP/TH/BC/52,500 BC - AD 300,Iron Age,Ban Chiang,BC,103.241775,17.404531,cemetery/settlement,Udon Thani Province,Chi/Mun river basin,103.0502,16.2018,Thailand,Wire,nd,0.0897,2.3207,0.0270,nd,0.2297,nd,nd,nd,0.0063,0.7237,0.0640,0.0253,3.5220,nd,nd,nd,91.8117,0.0350,nd,0.0240,nd,0.0423,0.0810,0.2340,nd,0.2450,nd,0.0167,0.4530,nd,pXRF,Low,
270,SEALIP/TH/BC/53,500 BC - AD 300,Iron Age,Ban Chiang,BC,103.241775,17.404531,cemetery/settlement,Udon Thani Province,Chi/Mun river basin,103.0502,16.2018,Thailand,Bangle,nd,nd,12.4543,nd,nd,nd,nd,nd,nd,nd,nd,nd,nd,0.0920,nd,nd,nd,81.0493,nd,nd,0.1907,nd,nd,nd,nd,nd,0.3450,nd,0.1377,5.7213,nd,pXRF,Medium,
271,SEALIP/TH/BC/54,500-200 BC,Iron Age,Ban Chiang,BC,103.241775,17.404531,cemetery/settlement,Udon Thani Province,Chi/Mun river basin,103.0502,16.2018,Thailand,Bangle,nd,nd,8.6580,nd,nd,nd,nd,nd,nd,nd,nd,0.1430,nd,0.0450,nd,nd,nd,88.3010,nd,nd,0.0327,nd,nd,nd,0.0840,nd,1.0940,nd,0.0450,1.2510,nd,pXRF,Low,
272,SEALIP/TH/BC/55,500-200 BC,Iron Age,Ban Chiang,BC,103.241775,17.404531,cemetery/settlement,Udon Thani Province,Chi/Mun river basin,103.0502,16.2018,Thailand,Bangle,nd,nd,12.0193,nd,nd,nd,nd,0.0807,0.0700,0.0540,nd,nd,nd,0.1277,nd,nd,nd,76.9773,2.3600,0.3213,nd,nd,0.1117,nd,nd,2.3000,0.2670,nd,0.1983,4.9817,nd,pXRF,Medium,
273,SEALIP/TH/BC/56,500-200 BC,Iron Age,Ban Chiang,BC,103.241775,17.404531,cemetery/settlement,Udon Thani Province,Chi/Mun river basin,103.0502,16.2018,Thailand,Bangle,nd,0.0517,8.4587,nd,nd,nd,nd,nd,nd,nd,0.0000,0.4390,nd,0.1317,nd,nd,nd,89.0623,nd,nd,0.0267,nd,nd,nd,0.0480,nd,nd,nd,0.3297,1.4217,nd,pXRF,Medium,
274,SEALIP/TH/BC/57,500-200 BC,Iron Age,Ban Chiang,BC,103.241775,17.404531,cemetery/settlement,Udon Thani Province,Chi/Mun river basin,103.0502,16.2018,Thailand,Wire,nd,0.0057,9.6760,nd,nd,nd,nd,nd,nd,nd,0.0980,0.0050,nd,0.3910,nd,nd,nd,86.7947,0.0290,nd,0.0400,nd,nd,nd,0.1053,nd,0.1610,nd,0.0250,2.6133,nd,pXRF,Low,
275,SEALIP/TH/BC/58,1100-800 BC,Bronze Age,Ban Chiang,BC,103.241775,17.404531,cemetery/settlement,Udon Thani Province,Chi/Mun river basin,103.0502,16.2018,Thailand,Bangle,nd,nd,13.9303,0.0060,nd,nd,nd,nd,nd,0.0070,0.0900,0.0223,nd,0.1833,0.0077,nd,nd,75.9830,nd,nd,0.0447,nd,nd,nd,0.1590,3.3600,0.5117,nd,nd,5.6660,nd,pXRF,Low,
276,SEALIP/TH/BC/59,800-500 BC,Bronze Age,Ban Chiang,BC,103.241775,17.404531,cemetery/settlement,Udon Thani Province,Chi/Mun river basin,103.0502,16.2018,Thailand,Wire,nd,nd,5.2783,nd,nd,nd,nd,nd,nd,0.0163,0.0117,nd,nd,0.1043,nd,nd,nd,60.6303,nd,nd,0.1290,nd,nd,nd,nd,7.4277,0.2100,nd,0.0630,26.1083,nd,pXRF,High,
277,SEALIP/TH/BC/60,800-500 BC,Bronze Age,Ban Chiang,BC,103.241775,17.404531,cemetery/settlement,Udon Thani Province,Chi/Mun river basin,103.0502,16.2018,Thailand,Point,nd,0.7470,13.8457,nd,nd,nd,nd,nd,nd,nd,0.0247,nd,nd,0.1807,nd,nd,nd,83.3033,nd,nd,0.0450,nd,nd,nd,0.1370,0.0000,0.2177,nd,nd,1.4777,nd,pXRF,High,
278,SEALIP/TH/BC/61,1100-200 BC,Bronze Age/Iron Age,Ban Chiang,BC,103.241775,17.404531,cemetery/settlement,Udon Thani Province,Chi/Mun river basin,103.0502,16.2018,Thailand,Bangle,nd,nd,6.6387,nd,nd,nd,nd,0.0367,0.0393,0.0587,nd,19.9360,nd,nd,nd,nd,nd,47.4560,nd,0.2470,0.7443,nd,nd,nd,nd,5.0763,nd,nd,nd,19.7623,nd,pXRF,High,
279,SEALIP/TH/BC/62,1100-200 BC,Bronze Age/Iron Age,Ban Chiang,BC,103.241775,17.404531,cemetery/settlement,Udon Thani Province,Chi/Mun river basin,103.0502,16.2018,Thailand,Bangle,nd,nd,11.3290,nd,nd,nd,nd,0.0400,0.0310,0.0377,nd,21.6993,nd,nd,nd,nd,nd,63.7903,nd,nd,0.0510,nd,nd,nd,nd,0.5980,nd,nd,nd,1.9757,nd,pXRF,High,
280,SEALIP/TH/BC/63,800-500 BC,Bronze Age,Ban Chiang,BC,103.241775,17.404531,cemetery/settlement,Udon Thani Province,Chi/Mun river basin,103.0502,16.2018,Thailand,Bangle,nd,0.0087,11.7327,nd,nd,nd,nd,nd,nd,0.0070,0.5003,0.7733,nd,1.0190,nd,nd,nd,75.3773,nd,nd,0.0447,nd,nd,nd,nd,1.8413,nd,nd,nd,8.6733,nd,pXRF,High,
281,SEALIP/TH/BC/64,500-200 BC,Iron Age,Ban Chiang,BC,103.241775,17.404531,cemetery/settlement,Udon Thani Province,Chi/Mun river basin,103.0502,16.2018,Thailand,Fragment,nd,0.4210,7.8147,nd,nd,nd,nd,nd,nd,0.0047,0.0050,1.2840,nd,0.0720,nd,nd,nd,75.4107,0.0950,0.0373,0.8503,nd,nd,nd,0.1390,2.6633,nd,nd,nd,11.1767,nd,pXRF,High,
282,SEALIP/TH/BC/65,500-200 BC,Iron Age,Ban Chiang,BC,103.241775,17.404531,cemetery/settlement,Udon Thani Province,Chi/Mun river basin,103.0502,16.2018,Thailand,Fragment,nd,0.0617,13.6210,nd,nd,nd,nd,nd,nd,0.0107,nd,1.4707,nd,nd,nd,nd,nd,70.1700,nd,nd,0.1090,nd,nd,nd,0.1630,4.7937,nd,nd,nd,9.5870,nd,pXRF,Medium,
283,SEALIP/TH/BC/66,500-200 BC,Iron Age,Ban Chiang,BC,103.241775,17.404531,cemetery/settlement,Udon Thani Province,Chi/Mun river basin,103.0502,16.2018,Thailand,Fragment,nd,0.6427,11.8203,nd,nd,nd,nd,nd,nd,nd,nd,0.6687,nd,0.3587,nd,nd,nd,81.7880,0.1307,nd,0.0143,nd,nd,nd,nd,nd,nd,nd,0.0663,4.4863,nd,pXRF,Low,
284,SEALIP/TH/BC/67,1000-900 BC,Bronze Age,Ban Chiang,BC,103.241775,17.404531,cemetery/settlement,Udon Thani Province,Chi/Mun river basin,103.0502,16.2018,Thailand,Fragment,nd,0.0057,14.9850,0.0247,nd,nd,nd,nd,nd,nd,0.0813,0.0260,nd,0.0497,nd,nd,nd,73.4673,nd,nd,0.1680,0.1337,nd,nd,nd,1.1093,0.1460,nd,0.1637,9.5613,nd,pXRF,High,
285,SEALIP/TH/BDTP/1,400 - 300 BC,Iron Age,Ban Don Tha Phet,BDTP,99.670869,14.195100,cemetery,Kanchanaburi Province,Tha Chin river basin,103.0502,16.2018,Thailand,Bowl,nd,0.2828,31.8951,nd,nd,0.2658,nd,nd,nd,nd,nd,4.3501,0.0126,nd,nd,nd,nd,63.1217,0.0379,nd,nd,nd,nd,nd,nd,nd,nd,nd,nd,nd,nd,Mannheim EDXRF,Low,
286,SEALIP/TH/BDTP/2,400 - 300 BC,Iron Age,Ban Don Tha Phet,BDTP,99.670869,14.195100,cemetery,Kanchanaburi Province,Tha Chin river basin,103.0502,16.2018,Thailand,Bowl,nd,0.0150,28.8435,nd,nd,0.1022,nd,nd,nd,nd,0.0347,0.3411,0.0069,nd,0.0377,nd,nd,70.5847,nd,nd,nd,nd,nd,nd,nd,nd,nd,nd,nd,nd,nd,Mannheim EDXRF,Low,
287,SEALIP/TH/BDTP/3,400 - 300 BC,Iron Age,Ban Don Tha Phet,BDTP,99.670869,14.195100,cemetery,Kanchanaburi Province,Tha Chin river basin,103.0502,16.2018,Thailand,Bowl,nd,0.0218,25.6045,nd,nd,0.1925,nd,nd,nd,nd,nd,0.0209,0.0150,nd,0.0825,nd,nd,73.9899,nd,nd,nd,nd,nd,nd,nd,nd,nd,nd,nd,nd,nd,Mannheim EDXRF,Low,
288,SEALIP/TH/BDTP/4,400 - 300 BC,Iron Age,Ban Don Tha Phet,BDTP,99.670869,14.195100,cemetery,Kanchanaburi Province,Tha Chin river basin,103.0502,16.2018,Thailand,Bowl,nd,0.0427,34.2306,nd,nd,0.2611,nd,nd,nd,nd,nd,14.6507,0.0315,nd,nd,nd,nd,49.1931,0.1524,0.1211,1.2770,nd,nd,nd,nd,nd,nd,nd,nd,nd,nd,Mannheim EDXRF,Low,
289,SEALIP/TH/BDTP/5,400 - 300 BC,Iron Age,Ban Don Tha Phet,BDTP,99.670869,14.195100,cemetery,Kanchanaburi Province,Tha Chin river basin,103.0502,16.2018,Thailand,Bowl,nd,0.0440,23.3314,nd,nd,0.0173,nd,nd,nd,nd,nd,0.1038,nd,0.2597,nd,nd,nd,75.5122,0.2213,0.0746,0.3617,nd,nd,nd,nd,nd,nd,nd,nd,nd,nd,Mannheim EDXRF,Low,
290,SEALIP/TH/BDTP/6,400 - 300 BC,Iron Age,Ban Don Tha Phet,BDTP,99.670869,14.195100,cemetery,Kanchanaburi Province,Tha Chin river basin,103.0502,16.2018,Thailand,Bangle,nd,0.0688,26.1802,nd,nd,0.2325,nd,nd,nd,nd,nd,1.0291,0.0197,nd,nd,nd,nd,71.9132,0.0938,0.0489,0.2374,nd,nd,nd,nd,nd,nd,nd,nd,nd,nd,Mannheim EDXRF,Low,
291,SEALIP/TH/BNW/1,1050 - 1000 BC,Bronze Age,Ban Non Wat,BNW,102.276277,15.267438,cemetery,Nakhon Ratchasima Province,Chi/Mun river basin,103.0502,16.2018,Thailand,Axe ,nd,0.0005,1.6080,nd,nd,0.1567,nd,nd,nd,nd,0.0121,0.0020,0.0053,0.0038,0.0151,nd,0.0038,98.1117,0.0101,0.0005,nd,nd,nd,nd,nd,nd,nd,nd,nd,nd,nd,Mannheim LA-ICP-MS,Low,
292,SEALIP/TH/BNW/2,1050 - 1000 BC,Bronze Age,Ban Non Wat,BNW,102.276277,15.267438,cemetery,Nakhon Ratchasima Province,Chi/Mun river basin,103.0502,16.2018,Thailand,Axe,90.3863,nd,0.0730,nd,nd,nd,nd,nd,nd,nd,nd,nd,nd,0.0020,nd,0.0263,nd,7.4667,nd,nd,0.0457,nd,nd,nd,0.0043,nd,0.1077,0.4850,nd,1.2770,nd,pXRF,High,
293,SEALIP/TH/BNW/3,1050 - 1000 BC,Bronze Age,Ban Non Wat,BNW,102.276277,15.267438,cemetery,Nakhon Ratchasima Province,Chi/Mun river basin,103.0502,16.2018,Thailand,Axe,nd,nd,nd,nd,nd,nd,nd,nd,nd,nd,nd,nd,nd,nd,nd,nd,nd,nd,nd,nd,nd,nd,nd,nd,nd,nd,nd,nd,nd,nd,nd,-,Low,
294,SEALIP/TH/BNW/4,1000 - 900 BC,Bronze Age,Ban Non Wat,BNW,102.276277,15.267438,cemetery,Nakhon Ratchasima Province,Chi/Mun river basin,103.0502,16.2018,Thailand,Axe,nd,nd4842766407904,0.9978,nd,nd,0.0065,nd,nd,nd,nd,nd18496118560338,0.0008,0.0010,0.0003,nd,nd,0.0025,98.9136,0.0012,nd18496118560338,0.0403,nd,nd,nd,nd,nd,nd,nd,nd,nd,nd,Mannheim LA-ICP-MS,High,
295,SEALIP/TH/BNW/5,1000 - 900 BC,Bronze Age,Ban Non Wat,BNW,102.276277,15.267438,cemetery,Nakhon Ratchasima Province,Chi/Mun river basin,103.0502,16.2018,Thailand,Axe,nd,0.0000,2.7555,nd,nd,0.0696,nd,nd,nd,nd,0.0382,0.1245,nd,0.0247,0.0270,nd,0.0000,96.7304,0.0098,0.0053,0.0074,nd,nd,nd,nd,nd,0.1687,nd,nd,nd,nd,Oxford EPMA,Low,
296,SEALIP/TH/BNW/6,1000 - 900 BC,Bronze Age,Ban Non Wat,BNW,102.276277,15.267438,cemetery,Nakhon Ratchasima Province,Chi/Mun river basin,103.0502,16.2018,Thailand,Axe,69.2317,nd,nd,nd,nd,nd,nd,nd,nd,nd,nd,nd,nd,0.0030,nd,0.0697,nd,26.7023,nd,nd,0.1013,0.0110,nd,0.0050,0.0077,nd,0.3380,1.7737,nd,1.4483,nd,pXRF,Medium,
297,SEALIP/TH/BNW/7,1000 - 900 BC,Bronze Age,Ban Non Wat,BNW,102.276277,15.267438,cemetery,Nakhon Ratchasima Province,Chi/Mun river basin,103.0502,16.2018,Thailand,Chisel,86.3210,nd,1.0983,0.0050,0.0020,0.0050,nd,nd,nd,nd,nd,0.0600,nd,0.0120,nd,0.0347,nd,10.4033,nd,nd,0.0480,nd,nd,nd,0.0083,nd,0.3007,0.7280,nd,0.7880,nd,pXRF,High,
298,SEALIP/TH/BNW/8,1000 - 900 BC,Bronze Age,Ban Non Wat,BNW,102.276277,15.267438,cemetery,Nakhon Ratchasima Province,Chi/Mun river basin,103.0502,16.2018,Thailand,Axe,85.8657,nd,0.8387,0.0063,nd,0.0023,nd,nd,nd,nd,nd,0.0073,nd,0.0107,nd,0.0280,nd,10.5210,nd,nd,0.0600,nd,nd,0.0030,0.0090,nd,0.2487,0.9620,nd,1.2247,nd,pXRF,High,
299,SEALIP/TH/BNW/9,900 - 800 BC,Bronze Age,Ban Non Wat,BNW,102.276277,15.267438,cemetery,Nakhon Ratchasima Province,Chi/Mun river basin,103.0502,16.2018,Thailand,Axe,54.5043,0.0240,7.8573,nd,nd,0.0483,nd,nd,nd,nd,nd,nd,nd,0.0173,nd,0.0843,nd,32.9250,nd,nd,0.1270,0.0225,nd,nd,0.0260,nd,0.3123,1.9253,nd,1.6923,nd,-,High,
300,SEALIP/TH/BNW/10,800 - 700 BC,Bronze Age,Ban Non Wat,BNW,102.276277,15.267438,cemetery,Nakhon Ratchasima Province,Chi/Mun river basin,103.0502,16.2018,Thailand,Arrowhead,nd,nd,nd,nd,nd,nd,nd,nd,nd,nd,nd,nd,nd,nd,nd,nd,nd,nd,nd,nd,nd,nd,nd,nd,nd,nd,nd,nd,nd,nd,nd,-,High,
301,SEALIP/TH/BNW/11,420 - 200 BC,Iron Age,Ban Non Wat,BNW,102.276277,15.267438,cemetery,Nakhon Ratchasima Province,Chi/Mun river basin,103.0502,16.2018,Thailand,Cordiform,nd,0.0006,6.5052,nd,nd,0.0573,nd,nd,nd,nd,0.0131,23.6692,nd,0.1094,0.0169,nd,0.0078,69.1118,0.1801,0.0440,0.0052,nd,nd,nd,nd,nd,0.2675,nd,nd,nd,nd,Oxford EPMA,Low,
302,SEALIP/TH/BNW/12,420 - 200 BC,Iron Age,Ban Non Wat,BNW,102.276277,15.267438,cemetery,Nakhon Ratchasima Province,Chi/Mun river basin,103.0502,16.2018,Thailand,Fragment,nd,0.0073,0.0000,nd,nd,0.0167,nd,nd,nd,nd,0.0000,99.5940,nd,0.0073,0.0044,nd,0.0269,0.0228,0.0065,0.0059,0.0000,nd,nd,nd,nd,nd,0.2029,nd,nd,nd,nd,Oxford EPMA,High,
303,SEALIP/TH/BNW/13,420 - 200 BC,Iron Age,Ban Non Wat,BNW,102.276277,15.267438,cemetery,Nakhon Ratchasima Province,Chi/Mun river basin,103.0502,16.2018,Thailand,Cordiform,nd,nd,nd,nd,nd,nd,nd,nd,nd,nd,nd,nd,nd,nd,nd,nd,nd,nd,nd,nd,nd,nd,nd,nd,nd,nd,nd,nd,nd,nd,nd,Oxford EPMA,High,
304,SEALIP/TH/BNW/14,420 - 200 BC,Iron Age,Ban Non Wat,BNW,102.276277,15.267438,cemetery,Nakhon Ratchasima Province,Chi/Mun river basin,103.0502,16.2018,Thailand,Bangle,nd,0.4012,5.6780,nd,nd,0.0472,nd,nd,nd,nd,0.0322,0.0818,nd,2.2145,0.0293,nd,0.0056,91.3993,0.0490,0.0184,0.0022,nd,nd,nd,nd,nd,0.0204,nd,nd,nd,nd,Oxford EPMA,Medium,
305,SEALIP/TH/BNW/15,420 - 200 BC,Iron Age,Ban Non Wat,BNW,102.276277,15.267438,cemetery,Nakhon Ratchasima Province,Chi/Mun river basin,103.0502,16.2018,Thailand,Bangle,nd,0.1706,6.0962,nd,nd,0.0742,nd,nd,nd,nd,0.0028,1.2079,nd,0.3585,0.0219,nd,0.0000,91.8985,0.0806,0.0136,0.0045,nd,nd,nd,nd,nd,0.0544,nd,nd,nd,nd,Oxford EPMA,Low,
306,SEALIP/TH/BNW/16,200 BC - AD 200,Iron Age,Ban Non Wat,BNW,102.276277,15.267438,cemetery,Nakhon Ratchasima Province,Chi/Mun river basin,103.0502,16.2018,Thailand,Bangle,32.0027,0.0850,15.7697,0.0445,nd,0.0820,nd,nd,nd,nd,nd,0.0673,nd,0.1460,nd,0.1007,nd,42.0700,0.0437,nd,1.5207,0.0370,nd,0.0140,0.0430,0.4060,0.2950,1.1483,0.7313,4.7630,nd,pXRF,High,
307,SEALIP/TH/BNW/17,AD 200 - 400,Iron Age,Ban Non Wat,BNW,102.276277,15.267438,cemetery,Nakhon Ratchasima Province,Chi/Mun river basin,103.0502,16.2018,Thailand,Bangle,nd,0.0823,13.3429,nd,nd,0.0755,nd,nd,nd,nd,0.0201,1.0842,nd,0.5093,0.0323,nd,1.3415,83.0008,0.0857,0.0130,0.3198,nd,nd,nd,nd,nd,0.0533,nd,nd,nd,nd,Oxford EPMA,High,
308,SEALIP/TH/BNW/18,AD 200 - 400,Iron Age,Ban Non Wat,BNW,102.276277,15.267438,cemetery,Nakhon Ratchasima Province,Chi/Mun river basin,103.0502,16.2018,Thailand,Bangle,57.1297,0.0700,9.0017,0.0180,nd,0.0070,nd,nd,nd,nd,nd,0.0173,nd,0.1260,nd,0.0440,nd,22.0827,nd,nd,1.5803,0.0320,nd,0.0203,0.0530,0.7595,0.2177,1.1540,1.9540,4.9257,nd,pRXF,High,
309,SEALIP/TH/BNW/19,AD 200 - 400,Iron Age,Ban Non Wat,BNW,102.276277,15.267438,cemetery,Nakhon Ratchasima Province,Chi/Mun river basin,103.0502,16.2018,Thailand,Spiral,75.2410,0.0200,4.1207,0.0080,nd,nd,nd,nd,nd,nd,nd,0.0133,nd,0.0480,nd,0.0290,nd,10.3550,nd,nd,6.1060,nd,0.0050,0.0170,0.0163,0.0960,0.1493,0.8800,0.6940,1.7163,nd,pXRF,High,
310,SEALIP/TH/BNW/20,AD 300 - 500,Iron Age,Ban Non Wat,BNW,102.276277,15.267438,cemetery,Nakhon Ratchasima Province,Chi/Mun river basin,103.0502,16.2018,Thailand,Bowl,69.6910,0.0577,6.1070,0.0215,nd,0.0237,nd,nd,nd,nd,nd,0.0147,nd,0.0557,nd,0.0513,nd,18.2407,0.0120,nd,1.0877,0.0210,nd,0.0070,0.0227,nd,0.5057,1.1767,0.5023,1.8090,nd,pXRF,Low,
311,SEALIP/TH/BPT/1,800-500 BC,Bronze Age,Ban Phak Top,BPT,103.023739,17.319876,cemetery,Udon Thani Province,Chi/Mun river basin,103.0502,16.2018,Thailand,Bangle,nd,1.4437,11.8913,nd,nd,nd,nd,0.1200,nd,0.0150,0.0493,6.8627,nd,0.3463,nd,nd,nd,68.7580,0.0307,0.0133,0.1663,nd,0.1543,nd,0.2630,0.6580,nd,nd,1.8257,7.3857,nd,pXRF,Medium,
312,SEALIP/TH/BPT/2,800-500 BC,Bronze Age,Ban Phak Top,BPT,103.023739,17.319876,cemetery,Udon Thani Province,Chi/Mun river basin,103.0502,16.2018,Thailand,Bangle,nd,0.0297,3.0487,0.0207,nd,nd,nd,nd,nd,0.0033,nd,0.0677,nd,0.0300,nd,nd,nd,79.0480,nd,nd,0.2467,nd,nd,nd,nd,nd,0.5093,nd,1.1740,15.7470,nd,pXRF,Medium,
313,SEALIP/TH/BPT/3,800-500 BC,Bronze Age,Ban Phak Top,BPT,103.023739,17.319876,cemetery,Udon Thani Province,Chi/Mun river basin,103.0502,16.2018,Thailand,Fragment,nd,nd,14.3700,0.0170,nd,nd,nd,0.1417,nd,0.0107,nd,4.1070,nd,0.1460,nd,nd,nd,77.2533,nd,nd,0.0780,nd,0.1763,nd,0.2913,nd,nd,nd,0.2880,2.8850,nd,pXRF,Medium,
314,SEALIP/TH/BPT/4,800-500 BC,Bronze Age,Ban Phak Top,BPT,103.023739,17.319876,cemetery,Udon Thani Province,Chi/Mun river basin,103.0502,16.2018,Thailand,Fragment,nd,0.4210,11.1547,0.0243,nd,nd,nd,nd,nd,0.0023,nd,1.0127,nd,0.2797,0.0067,nd,nd,80.1633,nd,nd,0.0503,nd,nd,nd,0.1227,nd,nd,nd,0.4707,6.2620,nd,pXRF,Low,
315,SEALIP/TH/BPT/5,800-500 BC,Bronze Age,Ban Phak Top,BPT,103.023739,17.319876,cemetery,Udon Thani Province,Chi/Mun river basin,103.0502,16.2018,Thailand,Bangle,nd,nd,5.4330,nd,nd,nd,nd,0.2207,nd,0.0230,0.0240,26.4950,nd,nd,nd,nd,nd,56.9717,nd,nd,0.2287,nd,0.0930,nd,0.1807,2.0067,nd,nd,nd,8.2857,nd,pXRF,Medium,
316,SEALIP/TH/BT/1,500 BC - AD 300,Iron Age,Ban Tong,BT,103.258446,17.363925,cemetery,Sakhon Nakhon Province,Chi/Mun river basin,103.0502,16.2018,Thailand,Fragment,nd,0.0157,9.3627,nd,nd,nd,nd,nd,nd,nd,0.1857,0.0153,0.0070,0.6187,nd,nd,nd,87.7707,0.0237,nd,0.0743,nd,nd,nd,0.0153,0.2137,0.1583,nd,0.1057,1.3877,nd,pXRF,Low,
317,SEALIP/TH/BT/10,800-500 BC,Bronze Age,Ban Tong,BT,103.258446,17.363925,cemetery,Sakhon Nakhon Province,Chi/Mun river basin,103.0502,16.2018,Thailand,Fragment,nd,9.9803,0.0406,0.0160,0.0053,0.0376,nd,nd,nd,0.0459,nd,8.4141,nd,0.5797,nd,nd,nd,77.4740,nd,nd,0.3977,nd,nd,nd,0.0680,nd,nd,nd,nd,3.1995,0.0023,pXRF,Low,
318,SEALIP/TH/BT/2,500 BC - AD 300,Iron Age,Ban Tong,BT,103.258446,17.363925,cemetery,Sakhon Nakhon Province,Chi/Mun river basin,103.0502,16.2018,Thailand,Wire,nd,0.0000,3.0347,nd,nd,nd,nd,nd,nd,0.0013,nd,0.0630,nd,0.0320,nd,nd,nd,95.3543,nd,nd,0.0373,nd,nd,0.0190,0.0580,nd,0.4617,nd,0.0703,0.7763,nd,pXRF,High,
319,SEALIP/TH/BT/3,500 - 200 BC,Iron Age,Ban Tong,BT,103.258446,17.363925,cemetery,Sakhon Nakhon Province,Chi/Mun river basin,103.0502,16.2018,Thailand,Wire,nd,0.0377,9.6320,nd,nd,nd,nd,0.0020,nd,0.0033,0.0467,0.3043,nd,0.1220,0.0080,nd,nd,83.0080,nd,nd,0.1183,nd,0.0160,nd,0.0323,nd,0.3940,nd,0.8250,5.3743,nd,pXRF,Medium,
320,SEALIP/TH/BT/4,500 - 200 BC,Iron Age,Ban Tong,BT,103.258446,17.363925,cemetery,Sakhon Nakhon Province,Chi/Mun river basin,103.0502,16.2018,Thailand,Wire,nd,0.0523,10.1273,0.0323,nd,nd,nd,nd,nd,nd,nd,0.0450,nd,0.0260,nd,nd,nd,88.9673,nd,nd,0.1360,nd,0.0280,0.0347,0.2203,nd,0.1730,nd,0.0210,0.0593,nd,pXRF,Low,
321,SEALIP/TH/BT/5,500 - 200 BC,Iron Age,Ban Tong,BT,103.258446,17.363925,cemetery,Sakhon Nakhon Province,Chi/Mun river basin,103.0502,16.2018,Thailand,Bangle,nd,nd,5.8600,nd,nd,nd,nd,0.0920,nd,0.0080,0.0067,1.9723,nd,0.0220,0.0467,nd,nd,86.7420,0.0317,nd,0.0563,nd,0.0420,nd,0.0603,0.3947,nd,nd,0.4877,4.1593,nd,pXRF,Medium,
322,SEALIP/TH/BT/6,500 - 200 BC,Iron Age,Ban Tong,BT,103.258446,17.363925,cemetery,Sakhon Nakhon Province,Chi/Mun river basin,103.0502,16.2018,Thailand,Wire,nd,nd,0.5257,nd,nd,nd,nd,nd,nd,0.0085,nd,0.1215,nd,0.0037,nd,nd,nd,93.8005,0.0155,nd,0.0458,nd,nd,0.0123,nd,0.8805,0.5148,nd,0.2085,3.4553,nd,pXRF,Low,
323,SEALIP/TH/BT/7,800-500 BC,Bronze Age,Ban Tong,BT,103.258446,17.363925,cemetery,Sakhon Nakhon Province,Chi/Mun river basin,103.0502,16.2018,Thailand,Fragment,nd,0.0187,4.2107,nd,nd,0.2203,nd,nd,nd,0.0023,0.5337,0.1523,0.0210,2.3493,nd,nd,nd,89.6860,0.0287,nd,0.0243,nd,nd,nd,nd,1.0370,nd,nd,nd,1.7077,nd,pXRF,Low,
324,SEALIP/TH/BT/8,800-500 BC,Bronze Age,Ban Tong,BT,103.258446,17.363925,cemetery,Sakhon Nakhon Province,Chi/Mun river basin,103.0502,16.2018,Thailand,Fragment,nd,nd,0.3930,nd,nd,nd,nd,nd,nd,0.0030,nd,nd,nd,0.0070,nd,nd,nd,92.5880,0.0310,nd,0.0250,nd,nd,nd,nd,nd,0.1820,nd,0.2980,6.4590,nd,pXRF,Medium,
325,SEALIP/TH/BT/9,800-500 BC,Bronze Age,Ban Tong,BT,103.258446,17.363925,cemetery,Sakhon Nakhon Province,Chi/Mun river basin,103.0502,16.2018,Thailand,Wire,nd,0.1063,nd,0.0100,nd,nd,nd,nd,nd,0.0063,nd,0.1587,nd,0.8230,nd,nd,nd,97.1773,nd,nd,0.0560,nd,0.0097,0.0270,0.0313,nd,0.4553,nd,0.0477,0.9703,nd,pXRF,Low,
326,SEALIP/TH/DK/1,200 BC - AD 300,Iron Age,Don Klang,DK,102.428432,17.187304,cemetery/settlement,Udon Thani Province,Chi/Mun river basin,103.0502,16.2018,Thailand,Bangle,nd,0.1086,25.3317,nd,nd,0.1151,nd,nd,nd,nd,nd,0.1295,nd,0.0800,nd,nd,nd,73.8853,0.0656,nd,0.1105,nd,nd,nd,nd,nd,nd,nd,nd,nd,nd,Mannheim EDXRF,Medium,
327,SEALIP/TH/DK/10,200 BC - AD 300,Iron Age,Don Klang,DK,102.428432,17.187304,cemetery/settlement,Udon Thani Province,Chi/Mun river basin,103.0502,16.2018,Thailand,Wire,nd,0.1417,21.7633,0.1033,nd,nd,nd,nd,nd,0.0203,nd,0.2563,nd,0.5443,nd,nd,nd,66.9387,nd,nd,0.3793,nd,nd,nd,nd,3.4970,0.7970,nd,0.3850,4.9243,nd,pXRF,Low,
328,SEALIP/TH/DK/11,200 BC - AD 300,Iron Age,Don Klang,DK,102.428432,17.187304,cemetery/settlement,Udon Thani Province,Chi/Mun river basin,103.0502,16.2018,Thailand,Wire,nd,nd,19.0140,nd,0.2137,nd,nd,1.7443,nd,0.1240,nd,27.3740,nd,nd,nd,nd,0.2650,39.9030,nd,nd,0.7420,nd,1.3730,nd,0.2990,3.7697,nd,nd,0.5207,4.1050,nd,pXRF,Medium,
329,SEALIP/TH/DK/12,200 BC - AD 300,Iron Age,Don Klang,DK,102.428432,17.187304,cemetery/settlement,Udon Thani Province,Chi/Mun river basin,103.0502,16.2018,Thailand,Wire,nd,0.2263,29.9617,0.0800,0.0100,nd,nd,nd,nd,0.0093,nd,0.0843,nd,0.1297,nd,nd,nd,65.7377,0.0473,nd,0.2260,nd,nd,nd,nd,nd,0.2707,nd,0.2710,2.3250,nd,pXRF,Low,
330,SEALIP/TH/DK/13,200 BC - AD 300,Iron Age,Don Klang,DK,102.428432,17.187304,cemetery/settlement,Udon Thani Province,Chi/Mun river basin,103.0502,16.2018,Thailand,Wire,nd,0.2217,34.2807,0.0857,nd,nd,nd,nd,nd,0.0080,0.0243,0.1947,nd,0.2387,nd,nd,nd,58.0140,0.0120,nd,0.4087,nd,nd,nd,0.4017,0.4677,nd,nd,0.5337,4.2157,nd,pXRF,Low,
331,SEALIP/TH/DK/14,200 BC - AD 300,Iron Age,Don Klang,DK,102.428432,17.187304,cemetery/settlement,Udon Thani Province,Chi/Mun river basin,103.0502,16.2018,Thailand,Bell,nd,0.0222,18.0752,nd,nd,nd,nd,nd,nd,nd,nd,0.4920,nd,0.0800,nd,nd,nd,77.7418,nd,nd,0.0528,nd,nd,nd,0.0233,nd,nd,nd,0.0615,3.3612,nd,pXRF,Medium,
332,SEALIP/TH/DK/2,200 BC - AD 300,Iron Age,Don Klang,DK,102.428432,17.187304,cemetery/settlement,Udon Thani Province,Chi/Mun river basin,103.0502,16.2018,Thailand,Bangle,nd,0.2972,32.5201,nd,nd,0.1534,nd,nd,nd,nd,nd,0.3599,0.0105,0.1737,nd,nd,nd,64.9903,0.1100,nd,1.2249,nd,nd,nd,nd,nd,nd,nd,nd,nd,nd,Mannheim EDXRF,Medium,
333,SEALIP/TH/DK/3,200 BC - AD 300,Iron Age,Don Klang,DK,102.428432,17.187304,cemetery/settlement,Udon Thani Province,Chi/Mun river basin,103.0502,16.2018,Thailand,Bangle,nd,0.1371,25.7787,nd,nd,0.1146,nd,nd,nd,nd,0.0108,0.2390,nd,0.1602,nd,nd,nd,73.1945,0.0511,nd,0.3001,nd,nd,nd,nd,nd,nd,nd,nd,nd,nd,Mannheim EDXRF,Medium,
334,SEALIP/TH/DK/4,200 BC - AD 300,Iron Age,Don Klang,DK,102.428432,17.187304,cemetery/settlement,Udon Thani Province,Chi/Mun river basin,103.0502,16.2018,Thailand,Wire,nd,nd,28.6487,0.0173,nd,nd,nd,0.0777,nd,0.0163,nd,2.1890,nd,0.2627,nd,nd,nd,63.0767,nd,nd,1.0283,nd,0.1783,nd,nd,1.4760,nd,nd,0.3153,2.6463,nd,pXRF,Low,
335,SEALIP/TH/DK/5,200 BC - AD 300,Iron Age,Don Klang,DK,102.428432,17.187304,cemetery/settlement,Udon Thani Province,Chi/Mun river basin,103.0502,16.2018,Thailand,Wire,nd,0.0980,28.8220,0.0933,nd,nd,nd,0.1467,nd,0.0157,nd,2.8957,nd,nd,nd,nd,nd,61.6743,nd,nd,0.7580,nd,0.1803,nd,0.2217,nd,nd,nd,0.3697,4.2173,nd,pXRF,High,
336,SEALIP/TH/DK/6,200 BC - AD 300,Iron Age,Don Klang,DK,102.428432,17.187304,cemetery/settlement,Udon Thani Province,Chi/Mun river basin,103.0502,16.2018,Thailand,Wire,nd,0.1460,24.9713,0.0490,nd,nd,nd,nd,nd,0.0043,nd,0.0427,nd,0.1187,nd,nd,nd,72.4647,0.0107,nd,0.0663,nd,nd,nd,0.2467,nd,0.2210,nd,0.0813,1.1810,nd,pXRF,Low,
337,SEALIP/TH/DK/7,200 BC - AD 300,Iron Age,Don Klang,DK,102.428432,17.187304,cemetery/settlement,Udon Thani Province,Chi/Mun river basin,103.0502,16.2018,Thailand,Wire,nd,0.0913,23.8217,0.0303,nd,nd,nd,nd,nd,0.0117,nd,0.0537,nd,0.1417,nd,nd,nd,72.1317,0.0443,nd,0.1280,nd,nd,nd,nd,0.9660,0.3650,nd,0.2277,1.3163,nd,pXRF,Low,
338,SEALIP/TH/DK/8,200 BC - AD 300,Iron Age,Don Klang,DK,102.428432,17.187304,cemetery/settlement,Udon Thani Province,Chi/Mun river basin,103.0502,16.2018,Thailand,Wire,nd,0.2427,27.7547,0.0723,nd,nd,nd,nd,nd,0.0047,0.0060,0.1463,nd,0.1123,nd,nd,nd,68.2077,0.0257,nd,0.2943,nd,nd,nd,0.1773,0.4357,0.2410,nd,0.2543,1.6693,nd,pXRF,Low,
339,SEALIP/TH/DK/9,200 BC - AD 300,Iron Age,Don Klang,DK,102.428432,17.187304,cemetery/settlement,Udon Thani Province,Chi/Mun river basin,103.0502,16.2018,Thailand,Wire,nd,0.1617,26.5540,0.0917,0.0130,nd,nd,nd,nd,0.0150,nd,0.0833,nd,0.1033,nd,nd,nd,65.7923,0.0230,nd,0.2223,nd,nd,nd,nd,nd,0.6003,nd,0.3277,4.5150,nd,pXRF,Low,
340,SEALIP/TH/KS/1,400 - 100 BC,Iron Age,Khao Sek,KS, 99.080257, 9.958980,settlement,Chumpon Province,Maritime,99.1944,10.5720,Thailand,Casting spillage,nd,nd,21.0840,nd,nd,0.0770,nd,nd,nd,nd,nd,0.2430,nd,0.0475,nd,nd,nd,78.4920,0.0250,nd,nd,nd,nd,nd,nd,nd,nd,nd,nd,nd,nd,,Medium,
341,SEALIP/TH/KS/2,400 - 100 BC,Iron Age,Khao Sek,KS, 99.080257, 9.958980,settlement,Chumpon Province,Maritime,99.1944,10.5720,Thailand,Drum,nd,nd,1.1530,nd,nd,0.0030,nd,nd,nd,nd,nd,0.0450,nd,0.3130,nd,nd,nd,98.2615,0.0205,nd,0.1855,nd,nd,nd,nd,nd,nd,nd,nd,nd,nd,,Medium,
342,SEALIP/TH/KS/3,400 - 100 BC,Iron Age,Khao Sek,KS, 99.080257, 9.958980,settlement,Chumpon Province,Maritime,99.1944,10.5720,Thailand,Bowl,nd,nd,21.7874,nd,nd,0.0210,nd,nd,nd,nd,nd,0.0208,nd,0.2820,nd,nd,nd,76.5910,0.2114,0.0706,0.8622,nd,nd,nd,nd,nd,nd,nd,nd,nd,nd,,Low,
343,SEALIP/TH/KS/4,400 - 100 BC,Iron Age,Khao Sek,KS, 99.080257, 9.958980,settlement,Chumpon Province,Maritime,99.1944,10.5720,Thailand,Bowl,nd,nd,22.6691,nd,nd,0.0103,nd,nd,nd,nd,nd,0.0461,nd,0.3283,nd,nd,nd,76.0081,0.1391,0.0759,0.6667,nd,nd,nd,nd,nd,nd,nd,nd,nd,nd,,Medium,
344,SEALIP/TH/KS/5,400 - 100 BC,Iron Age,Khao Sek,KS, 99.080257, 9.958980,settlement,Chumpon Province,Maritime,99.1944,10.5720,Thailand,Bowl,nd,nd,23.3685,nd,nd,0.1257,nd,nd,nd,nd,nd,0.0126,nd,0.2674,nd,nd,nd,75.7899,0.0852,0.0496,0.2354,nd,nd,nd,nd,nd,nd,nd,nd,nd,nd,,Medium,
345,SEALIP/TH/KSK/1,400 - 100 BC,Iron Age,Khao Sam Kaeo,KSK,99.184070,10.525470,settlement,Chumpon Province,Maritime,99.1944,10.5720,Thailand,Bangle,nd,nd,18.8000,nd,nd,0.1650,nd,nd,nd,nd,0.0300,0.1130,nd,0.0610,nd,nd,nd,80.6466,0.0140,nd,0.0100,nd,nd,nd,nd,nd,nd,nd,nd,nd,nd,Mannheim EDXRF,Low,
346,SEALIP/TH/KSK/2,400 - 100 BC,Iron Age,Khao Sam Kaeo,KSK,99.184070,10.525470,settlement,Chumpon Province,Maritime,99.1944,10.5720,Thailand,Bowl,nd,nd,18.5000,nd,nd,0.0100,nd,nd,nd,nd,0.0140,nd,nd,0.3710,nd,nd,nd,80.4506,0.1060,0.0440,0.5000,nd,nd,nd,nd,nd,nd,nd,nd,nd,nd,Mannheim EDXRF,Low,
347,SEALIP/TH/KSK/3,400 - 100 BC,Iron Age,Khao Sam Kaeo,KSK,99.184070,10.525470,settlement,Chumpon Province,Maritime,99.1944,10.5720,Thailand,Bowl,nd,nd,14.8000,nd,nd,0.1900,nd,nd,nd,nd,0.1400,nd,nd,0.0200,nd,nd,0.0700,84.4000,nd,nd,0.0300,nd,nd,nd,nd,nd,0.3100,nd,nd,nd,nd,London EPMA,Low,
348,SEALIP/TH/KSK/4,400 - 100 BC,Iron Age,Khao Sam Kaeo,KSK,99.184070,10.525470,settlement,Chumpon Province,Maritime,99.1944,10.5720,Thailand,Bowl,nd,nd,24.0000,nd,nd,0.0200,nd,nd,nd,nd,0.0200,nd,nd,0.4400,nd,nd,0.0600,74.5000,0.2400,0.1000,0.4200,nd,nd,nd,nd,nd,0.1200,nd,nd,nd,nd,London EPMA,Low,
349,SEALIP/TH/KSK/5,400 - 100 BC,Iron Age,Khao Sam Kaeo,KSK,99.184070,10.525470,settlement,Chumpon Province,Maritime,99.1944,10.5720,Thailand,Ingot,nd,nd,22.2000,nd,nd,0.1100,nd,nd,nd,nd,0.0300,0.0200,nd,nd,nd,nd,0.0500,77.2000,0.0100,nd,0.0200,nd,nd,nd,nd,nd,0.3200,nd,nd,nd,nd,London EPMA,Low,
350,SEALIP/TH/KSK/6,400 - 100 BC,Iron Age,Khao Sam Kaeo,KSK,99.184070,10.525470,settlement,Chumpon Province,Maritime,99.1944,10.5720,Thailand,Drum,nd,0.0107,10.2436,nd,nd,0.0110,nd,nd,nd,nd,0.0509,10.3907,nd,nd,nd,nd,nd,79.1109,0.0345,nd,0.1166,nd,nd,nd,nd,nd,nd,nd,nd,nd,nd,Mannheim EDXRF,Low,
351,SEALIP/TH/KSK/7,400 - 100 BC,Iron Age,Khao Sam Kaeo,KSK,99.184070,10.525470,settlement,Chumpon Province,Maritime,99.1944,10.5720,Thailand,Mirror,nd,0.3054,26.4169,nd,nd,0.1190,nd,nd,nd,nd,0.0197,4.2288,nd,nd,nd,nd,nd,68.5896,0.1249,0.0425,0.1381,nd,nd,nd,nd,nd,nd,nd,nd,nd,nd,Mannheim EDXRF,Low,
352,SEALIP/TH/KSK/8,400 - 100 BC,Iron Age,Khao Sam Kaeo,KSK,99.184070,10.525470,settlement,Chumpon Province,Maritime,99.1944,10.5720,Thailand,Point,nd,0.0869,11.7400,nd,nd,0.1121,nd,nd,nd,nd,nd,2.0987,0.0098,0.1424,0.0605,nd,nd,82.5859,0.1568,0.2202,2.6941,nd,nd,nd,nd,nd,nd,nd,nd,nd,nd,Mannheim EDXRF,Low,
353,SEALIP/TH/KSK/9,400 - 100 BC,Iron Age,Khao Sam Kaeo,KSK,99.184070,10.525470,settlement,Chumpon Province,Maritime,99.1944,10.5720,Thailand,Bell,nd,1.7474,8.1250,nd,nd,0.1152,nd,nd,nd,nd,nd,7.3801,0.0141,0.4628,nd,nd,nd,81.8704,0.1956,0.0145,nd,nd,nd,nd,nd,nd,nd,nd,nd,nd,nd,Mannheim EDXRF,Low,
354,SEALIP/TH/KSK/10,400 - 100 BC,Iron Age,Khao Sam Kaeo,KSK,99.184070,10.525470,settlement,Chumpon Province,Maritime,99.1944,10.5720,Thailand,Bowl,nd,0.0214,30.4657,nd,nd,0.0116,nd,nd,nd,nd,0.0334,0.0479,0.0050,0.4788,0.0373,nd,nd,67.8165,0.0852,0.0726,0.8872,nd,nd,nd,nd,nd,nd,nd,nd,nd,nd,Mannheim EDXRF,Low,
355,SEALIP/TH/KSK/11,400 - 100 BC,Iron Age,Khao Sam Kaeo,KSK,99.184070,10.525470,settlement,Chumpon Province,Maritime,99.1944,10.5720,Thailand,Bowl,nd,0.0000,24.1837,nd,nd,0.0127,nd,nd,nd,nd,0.0111,0.0750,nd,0.3111,0.0275,nd,0.0061,74.6148,0.1993,0.0929,0.4134,nd,nd,nd,nd,nd,nd,nd,nd,nd,nd,Oxford EPMA,Medium,
356,SEALIP/TH/KSO/1,200 BC - AD 300,Iron Age,Khao Sai On - Khao Din,KSO,100.729883, 14.784515,cemetery/settlement/copper smelting,Lopburi Province,Chao Phraya river basin,100.2710,14.5457,Thailand,Wire,nd,nd,12.3773,nd,nd,nd,nd,nd,nd,nd,0.0340,nd,0.0180,0.1100,nd,nd,nd,81.9173,nd,nd,0.4967,nd,nd,nd,nd,nd,0.6850,nd,0.0490,4.3097,nd,pXRF,Medium,
357,SEALIP/TH/KSO/2,200 BC - AD 300,Iron Age,Khao Sai On - Khao Din,KSO,100.729883, 14.784515,cemetery/settlement/copper smelting,Lopburi Province,Chao Phraya river basin,100.2710,14.5457,Thailand,Hook,nd,nd,18.9200,nd,nd,nd,nd,nd,nd,nd,nd,nd,nd,0.0360,nd,nd,nd,78.4043,0.0300,nd,0.1243,nd,nd,nd,nd,nd,0.3043,nd,nd,2.1687,nd,pXRF,Medium,
358,SEALIP/TH/KSO/3,200 BC - AD 300,Iron Age,Khao Sai On - Khao Din,KSO,100.729883, 14.784515,cemetery/settlement/copper smelting,Lopburi Province,Chao Phraya river basin,100.2710,14.5457,Thailand,Bangle,nd,nd,7.9187,nd,nd,nd,nd,0.0163,0.0110,nd,nd,nd,nd,0.0687,nd,0.4995,1.2190,86.0640,nd,nd,0.0507,nd,nd,nd,nd,nd,0.4757,nd,nd,3.8393,nd,pXRF,Medium,
359,SEALIP/TH/KSO/4,200 BC - AD 300,Iron Age,Khao Sai On - Khao Din,KSO,100.729883, 14.784515,cemetery/settlement/copper smelting,Lopburi Province,Chao Phraya river basin,100.2710,14.5457,Thailand,Bangle,nd,nd,10.2450,0.1057,nd,nd,nd,nd,nd,nd,0.0120,0.0597,0.0160,0.2280,nd,nd,0.1847,87.3207,0.0950,nd,0.2377,nd,nd,nd,nd,nd,0.3230,nd,nd,4.1310,nd,pXRF,Low,
360,SEALIP/TH/KSO/15,200 BC - AD 300,Iron Age,Khao Sai On ,KSO,100.729883, 14.784515,cemetery/settlement/copper smelting,Lopburi Province,Chao Phraya river basin,100.2710,14.5457,Thailand,Bangle,nd,nd,6.8630,nd,nd,nd,nd,nd,nd,nd,nd,0.2323,nd,nd,nd,nd,nd,92.2667,0.1193,nd,0.1200,nd,nd,nd,nd,nd,nd,nd,nd,nd,nd,pXRF,Medium,
361,SEALIP/TH/KW/1,400 - 100 BC,Iron Age,Wat Kiri Wongkaram,KW,99.935802,9.456126,Ko Samui (stored Chaiya Museum),Chumpon Province,Maritime,99.1944,10.5720,Thailand,Drum,nd,0.0804,15.8458,nd,nd,0.0525,nd,nd,nd,nd,0.0370,8.5414,nd,1.1537,nd,nd,0.7293,73.2499,0.0413,0.0137,0.2496,nd,nd,nd,nd,nd,nd,nd,nd,nd,nd,Mannheim EDXRF,Medium,
362,SEALIP/TH/NBJ/1,AD 200 - 400,Iron Age,Non Ban Jak,NBJ,102.170275, 15.258581,cemetery,Nakhon Ratchasima Province,Chi/Mun river basin,103.0502,16.2018,Thailand,bangle,nd,nd,28.2213,nd,nd,nd,nd,nd,nd,nd,nd,0.0657,nd,0.1663,nd,nd,nd,67.4873,nd,nd,0.3210,nd,nd,nd,nd,nd,nd,nd,0.1180,3.6167,nd,pXRF,High,
363,SEALIP/TH/NBJ/2,AD 200 - 400,Iron Age,Non Ban Jak,NBJ,102.170275, 15.258581,cemetery,Nakhon Ratchasima Province,Chi/Mun river basin,103.0502,16.2018,Thailand,Bangle,nd,0.1573,35.4050,0.0460,nd,nd,nd,nd,nd,nd,0.0167,0.1810,nd,0.1607,0.0420,nd,nd,62.1823,nd,nd,1.0397,nd,nd,nd,nd,nd,nd,nd,0.0400,0.7380,nd,pXRF,High,
364,SEALIP/TH/NBJ/3,AD 200 - 400,Iron Age,Non Ban Jak,NBJ,102.170275, 15.258581,cemetery,Nakhon Ratchasima Province,Chi/Mun river basin,103.0502,16.2018,Thailand,Ring,nd,0.1090,27.2000,0.0413,nd,nd,nd,nd,nd,nd,nd,0.0487,nd,0.1410,nd,nd,nd,71.6847,0.0603,nd,0.0900,nd,nd,nd,0.1800,nd,0.0933,nd,nd,0.4343,nd,pXRF,Low,
365,SEALIP/TH/NBJ/4,AD 200 - 400,Iron Age,Non Ban Jak,NBJ,102.170275, 15.258581,cemetery,Nakhon Ratchasima Province,Chi/Mun river basin,103.0502,16.2018,Thailand,Bangle,nd,0.4163,37.9123,nd,nd,0.3433,nd,nd,nd,nd,nd,0.2213,nd,0.0877,0.0295,nd,nd,56.3937,nd,nd,3.6787,nd,nd,nd,nd,nd,nd,nd,0.0893,0.7373,nd,pXRF,High,
366,SEALIP/TH/NBJ/5,AD 200 - 400,Iron Age,Non Ban Jak,NBJ,102.170275, 15.258581,cemetery,Nakhon Ratchasima Province,Chi/Mun river basin,103.0502,16.2018,Thailand,Bangle,nd,0.1700,17.4070,0.0227,nd,nd,nd,nd,nd,0.0110,nd,0.1197,nd,0.0600,nd,nd,nd,65.2860,nd,nd,10.0617,0.0330,nd,nd,nd,nd,nd,nd,0.3020,6.5213,nd,pXRF,High,
367,SEALIP/TH/NBJ/6,AD 200 - 400,Iron Age,Non Ban Jak,NBJ,102.170275, 15.258581,cemetery,Nakhon Ratchasima Province,Chi/Mun river basin,103.0502,16.2018,Thailand,Bangle,nd,0.2957,28.6473,0.0170,nd,0.2917,nd,nd,nd,nd,nd,0.1610,nd,0.1010,nd,nd,nd,67.9923,nd,nd,1.8520,nd,nd,nd,0.1560,nd,nd,nd,0.0537,0.5030,nd,pXRF,High,
368,SEALIP/TH/NBJ/7,AD 200 - 400,Iron Age,Non Ban Jak,NBJ,102.170275, 15.258581,cemetery,Nakhon Ratchasima Province,Chi/Mun river basin,103.0502,16.2018,Thailand,Ring,nd,nd,18.2730,nd,nd,nd,nd,nd,nd,nd,nd,0.1003,nd,0.1147,nd,nd,nd,73.1590,nd,nd,5.0503,nd,nd,nd,nd,nd,nd,nd,nd,3.2760,nd,pXRF,High,
369,SEALIP/TH/NBJ/8,AD 200 - 400,Iron Age,Non Ban Jak,NBJ,102.170275, 15.258581,cemetery,Nakhon Ratchasima Province,Chi/Mun river basin,103.0502,16.2018,Thailand,Ring,nd,0.2510,23.9680,0.0160,nd,nd,nd,nd,nd,nd,nd,0.0787,nd,0.0933,nd,nd,nd,73.1020,0.0275,nd,0.5200,nd,nd,nd,nd,nd,nd,nd,0.0510,1.9273,nd,pXRF,High,
370,SEALIP/TH/NBJ/9,AD 200 - 400,Iron Age,Non Ban Jak,NBJ,102.170275, 15.258581,cemetery,Nakhon Ratchasima Province,Chi/Mun river basin,103.0502,16.2018,Thailand,Ring,nd,0.3260,24.3050,0.0140,nd,0.3827,nd,nd,nd,nd,nd,0.0750,nd,0.1230,nd,nd,nd,72.8590,0.0340,nd,1.6870,nd,nd,nd,nd,nd,nd,nd,nd,0.2175,nd,pXRF,High,
371,SEALIP/TH/NBJ/10,AD 200 - 400,Iron Age,Non Ban Jak,NBJ,102.170275, 15.258581,cemetery,Nakhon Ratchasima Province,Chi/Mun river basin,103.0502,16.2018,Thailand,Bangle,nd,0.1800,33.7143,0.0220,nd,0.2340,nd,nd,nd,nd,0.0323,2.3523,nd,0.1127,0.0317,nd,nd,62.6310,nd,nd,0.2700,nd,nd,nd,nd,nd,nd,nd,nd,0.4157,nd,pXRF,High,
372,SEALIP/TH/NBJ/11,AD 200 - 400,Iron Age,Non Ban Jak,NBJ,102.170275, 15.258581,cemetery,Nakhon Ratchasima Province,Chi/Mun river basin,103.0502,16.2018,Thailand,Bangle,nd,0.0577,27.9760,0.0230,nd,nd,nd,nd,nd,nd,nd,0.3617,nd,0.0270,0.0220,nd,nd,69.2557,nd,nd,1.3147,nd,nd,nd,nd,nd,nd,nd,0.0520,0.8617,nd,pXRF,High,
373,SEALIP/TH/NBJ/12,AD 400 - 550,Iron Age,Non Ban Jak,NBJ,102.170275, 15.258581,cemetery,Nakhon Ratchasima Province,Chi/Mun river basin,103.0502,16.2018,Thailand,Bangle,nd,0.2403,14.7813,nd,nd,0.3303,nd,nd,nd,0.0077,0.2797,6.4200,nd,2.6913,nd,nd,nd,72.8813,0.0497,nd,0.7040,nd,nd,nd,0.1070,nd,nd,nd,nd,1.5323,nd,pXRF,Low,
374,SEALIP/TH/NBJ/13,AD 400 - 550,Iron Age,Non Ban Jak,NBJ,102.170275, 15.258581,cemetery,Nakhon Ratchasima Province,Chi/Mun river basin,103.0502,16.2018,Thailand,Bangle,nd,0.1623,11.1133,0.0190,nd,0.2520,nd,nd,nd,0.0097,0.2180,7.5167,nd,2.0793,nd,nd,nd,68.3053,0.0533,nd,0.7140,nd,nd,nd,nd,nd,nd,nd,nd,9.3963,nd,pXRF,Low,
375,SEALIP/TH/NBJ/14,AD 400 - 550,Iron Age,Non Ban Jak,NBJ,102.170275, 15.258581,cemetery,Nakhon Ratchasima Province,Chi/Mun river basin,103.0502,16.2018,Thailand,Bangle,nd,nd,5.9730,nd,nd,nd,nd,0.0223,0.0197,0.0260,nd,0.0350,nd,0.1243,nd,nd,nd,64.2493,nd,nd,18.7100,nd,nd,nd,nd,nd,nd,nd,0.0690,10.7900,nd,pXRF,High,
376,SEALIP/TH/NBJ/15,AD 400 - 550,Iron Age,Non Ban Jak,NBJ,102.170275, 15.258581,cemetery,Nakhon Ratchasima Province,Chi/Mun river basin,103.0502,16.2018,Thailand,Bangle,nd,0.1533,22.0197,nd,nd,nd,nd,nd,nd,nd,nd,0.0877,nd,0.1550,0.0200,nd,nd,70.5967,0.0653,nd,6.4910,nd,nd,nd,nd,nd,nd,nd,nd,0.4173,nd,pXRF,High,
377,SEALIP/TH/NBJ/16,AD 400 - 550,Iron Age,Non Ban Jak,NBJ,102.170275, 15.258581,cemetery,Nakhon Ratchasima Province,Chi/Mun river basin,103.0502,16.2018,Thailand,Bangle,nd,nd,25.1337,nd,nd,0.2187,nd,nd,nd,nd,nd,0.0623,nd,0.2303,nd,nd,nd,66.9037,0.0803,nd,4.8593,nd,nd,nd,nd,nd,0.2103,nd,nd,2.2597,nd,pXRF,High,
378,SEALIP/TH/NBJ/17,AD 400 - 550,Iron Age,Non Ban Jak,NBJ,102.170275, 15.258581,cemetery,Nakhon Ratchasima Province,Chi/Mun river basin,103.0502,16.2018,Thailand,Bangle,nd,nd,21.6850,nd,nd,nd,nd,nd,nd,nd,nd,0.0900,nd,0.1750,nd,nd,0.2283,61.6427,0.0737,nd,14.1120,nd,nd,nd,nd,nd,0.1563,nd,0.0523,1.7797,nd,pXRF,High,
379,SEALIP/TH/NBJ/18,AD 400 - 550,Iron Age,Non Ban Jak,NBJ,102.170275, 15.258581,cemetery,Nakhon Ratchasima Province,Chi/Mun river basin,103.0502,16.2018,Thailand,Bangle,nd,nd,21.5830,nd,nd,nd,nd,nd,nd,nd,nd,0.0610,nd,0.2233,nd,nd,0.2017,65.6493,0.0757,nd,10.8057,nd,nd,nd,nd,nd,0.2140,nd,0.0523,1.1307,nd,pXRF,High,
380,SEALIP/TH/NBJ/19,AD 400 - 550,Iron Age,Non Ban Jak,NBJ,102.170275, 15.258581,cemetery,Nakhon Ratchasima Province,Chi/Mun river basin,103.0502,16.2018,Thailand,Bangle,nd,nd,24.3727,nd,nd,nd,nd,0.0080,nd,nd,nd,0.0863,nd,0.1977,nd,nd,0.7553,62.1217,0.0483,nd,10.3640,nd,nd,nd,nd,nd,0.2303,nd,nd,1.7967,nd,pXRF,High,
381,SEALIP/TH/NBJ/20,AD 400 - 550,Iron Age,Non Ban Jak,NBJ,102.170275, 15.258581,cemetery,Nakhon Ratchasima Province,Chi/Mun river basin,103.0502,16.2018,Thailand,Bangle,nd,nd,22.2817,nd,nd,nd,nd,nd,nd,nd,nd,0.1887,nd,0.2797,nd,nd,0.5977,66.4293,nd,nd,6.9270,nd,nd,nd,nd,nd,nd,nd,0.0460,3.1713,nd,pXRF,High,
382,SEALIP/TH/NBJ/21,AD 400 - 550,Iron Age,Non Ban Jak,NBJ,102.170275, 15.258581,cemetery,Nakhon Ratchasima Province,Chi/Mun river basin,103.0502,16.2018,Thailand,Bangle,nd,nd,20.5237,nd,nd,nd,nd,0.0090,0.0080,0.0095,nd,0.1247,nd,0.2377,nd,0.2093,1.0890,64.3727,nd,nd,7.1417,nd,nd,nd,nd,nd,0.3043,nd,nd,5.9750,nd,pXRF,High,
383,SEALIP/TH/NBJ/22,AD 400 - 550,Iron Age,Non Ban Jak,NBJ,102.170275, 15.258581,cemetery,Nakhon Ratchasima Province,Chi/Mun river basin,103.0502,16.2018,Thailand,Ring,nd,1.4973,42.2030,nd,nd,1.1500,nd,nd,nd,nd,0.0330,0.1933,nd,0.0613,0.0240,nd,nd,52.9977,nd,nd,1.1943,nd,nd,nd,nd,nd,nd,nd,0.0380,0.6283,nd,pXRF,High,
384,SEALIP/TH/NBJ/23,AD 400 - 550,Iron Age,Non Ban Jak,NBJ,102.170275, 15.258581,cemetery,Nakhon Ratchasima Province,Chi/Mun river basin,103.0502,16.2018,Thailand,Ring,nd,0.9183,24.2370,nd,nd,nd,nd,nd,nd,nd,0.0190,0.1347,nd,0.0493,0.0270,nd,nd,73.3173,nd,nd,0.6313,nd,nd,nd,nd,nd,nd,nd,nd,0.6733,nd,pXRF,high,
385,SEALIP/TH/NBJ/24,AD 400 - 550,Iron Age,Non Ban Jak,NBJ,102.170275, 15.258581,cemetery,Nakhon Ratchasima Province,Chi/Mun river basin,103.0502,16.2018,Thailand,Ring,nd,0.2590,18.0503,0.0323,nd,nd,nd,nd,nd,0.0110,0.0153,0.1447,nd,0.0803,nd,nd,nd,66.9237,0.0270,nd,0.6703,nd,nd,nd,nd,nd,nd,nd,0.0913,13.6773,nd,pXRF,High,
386,SEALIP/TH/NBJ/25,AD 400 - 550,Iron Age,Non Ban Jak,NBJ,102.170275, 15.258581,cemetery,Nakhon Ratchasima Province,Chi/Mun river basin,103.0502,16.2018,Thailand,Ring,nd,0.4027,21.8927,nd,nd,0.3010,nd,nd,nd,nd,nd,0.0987,nd,0.0627,nd,nd,nd,75.8957,0.1053,nd,0.2463,nd,nd,nd,nd,nd,nd,nd,0.0400,0.9467,nd,pXRF,High,
387,SEALIP/TH/NBJ/26,AD 400 - 550,Iron Age,Non Ban Jak,NBJ,102.170275, 15.258581,cemetery,Nakhon Ratchasima Province,Chi/Mun river basin,103.0502,16.2018,Thailand,Ring,nd,0.5093,33.1950,nd,nd,nd,nd,nd,nd,nd,nd,0.1053,nd,0.0990,nd,nd,nd,62.9183,0.0460,nd,0.9997,nd,nd,nd,nd,nd,nd,nd,0.0390,2.0793,nd,pXRF,High,
388,SEALIP/TH/NBJ/28,AD 400 - 550,Iron Age,Non Ban Jak,NBJ,102.170275, 15.258581,cemetery,Nakhon Ratchasima Province,Chi/Mun river basin,103.0502,16.2018,Thailand,Bangle,nd,nd,6.6810,nd,nd,nd,nd,nd,nd,nd,0.0477,0.4533,nd,0.0215,0.1867,nd,nd,54.0113,nd,nd,0.1693,0.0570,nd,nd,nd,nd,1.7187,nd,0.8270,1.0973,nd,pXRF,High,
389,SEALIP/TH/NBJ/29,AD 400 - 550,Iron Age,Non Ban Jak,NBJ,102.170275, 15.258581,cemetery,Nakhon Ratchasima Province,Chi/Mun river basin,103.0502,16.2018,Thailand,Ring,nd,0.0280,14.8627,nd,nd,nd,nd,nd,nd,nd,nd,0.0157,nd,0.1607,nd,nd,nd,50.7343,0.1350,nd,32.6120,0.0360,nd,nd,nd,nd,0.1833,nd,0.0910,1.1263,nd,pXRF,High,27=23 ??? Deux 23 dans la boite
390,SEALIP/TH/NBJ/30,AD 400 - 550,Iron Age,Non Ban Jak,NBJ,102.170275, 15.258581,cemetery,Nakhon Ratchasima Province,Chi/Mun river basin,103.0502,16.2018,Thailand,Ring,nd,0.1267,28.0763,0.0150,nd,nd,nd,0.0043,nd,nd,nd,0.0633,nd,0.2523,0.0310,nd,nd,51.4000,0.1910,nd,19.3283,nd,nd,nd,nd,nd,nd,nd,0.0683,0.3487,nd,pXRF,High,
391,SEALIP/TH/NBJ/31,AD 400 - 550,Iron Age,Non Ban Jak,NBJ,102.170275, 15.258581,cemetery,Nakhon Ratchasima Province,Chi/Mun river basin,103.0502,16.2018,Thailand,Ring,nd,0.0200,18.0083,nd,nd,nd,nd,0.0027,nd,nd,nd,0.0145,nd,0.1687,nd,nd,nd,60.5887,0.2223,nd,20.2427,nd,nd,nd,nd,nd,0.1907,nd,0.0960,0.4547,nd,pXRF,High,
