Repository: simoncarrignon/bronze-age-ssr

# Folder with script and data for paper "A partial prehistory of the Southwest Silk Road: Archaeometallurgical data from the sub-Himalayan corridor."

List of files and folders:

- `data/`
  + `data/DATA isotopie_Pryce_V13092022.csv` Frozen verison used in `scriptMeetingWednesday16.Rmd`
  + `data/DATA isotopie_Pryce_V4.2.1.csv` Last version of the dataset
  + `data/*.RDS` RDS of the object as used for final publication
  + `data/RG_table_s1.csv` table with elemental compition from [Radivojević & Grujić (2017)](https://academic.oup.com/comnet/article/6/1/106/4030792)

File: data/DATA isotopie_Pryce_V4.csv (part 4 of 5)
LABEL analytical,Absolute period,Large period,Site,Site abreviation,Easting - Longitude,Northing-Latitude,Type of site/context,Region,River basin,Country,Artefact type,208Pb/206Pb,207Pb/206Pb,208Pb/204Pb,207Pb/204Pb,206Pb/204Pb,Corrosion products,Alloy
SEALIP/VN/DH/2,206 BC - AD 9,Iron Age,Doc Hong,DH,105.685539,21.135396,Western Han tomb near modern bronze casting village,Bac Ninh Province,Red river basin,Vietnam,Vessel,"2,1097","0,85243","38,793","15,674","18,388",Low,Leaded bronze
SEALIP/VN/DH/3,206 BC - AD 9,Iron Age,Doc Hong,DH,105.685539,21.135396,Western Han tomb near modern bronze casting village,Bac Ninh Province,Red river basin,Vietnam,Spoon,"2,1126","0,85455","38,741","15,671","18,338",Low,Leaded bronze
SEALIP/VN/DX/1,200 - 50 BC,Iron Age,Đọng Xá,DX,106.396422,20.564421,cemetery,Hai Phong Province,Red river basin,Vietnam,small socketed implement Pb,"2,1064","0,8491","38,935","15,695","18,484",Low,Lead
SEALIP/VN/DX/2,200 - 50 BC,Iron Age,Đọng Xá,DX,106.396422,20.564421,cemetery,Hai Phong Province,Red river basin,Vietnam,chopped decorated Pb,"2,1144","0,85226","38,926","15,69","18,41",Low,Lead
SEALIP/VN/DX/3,200 - 50 BC,Iron Age,Đọng Xá,DX,106.396422,20.564421,cemetery,Hai Phong Province,Red river basin,Vietnam,Point,"2,1245","0,8613","38,668","15,677","18,201",Low,Leaded copper
SEALIP/VN/DX/4,200 - 50 BC,Iron Age,Đọng Xá,DX,106.396422,20.564421,cemetery,Hai Phong Province,Red river basin,Vietnam,Point,"2,1101","0,8535","38,876","15,725","18,424",Low,Leaded bronze
SEALIP/VN/DX/5,200 - 50 BC,Iron Age,Đọng Xá,DX,106.396422,20.564421,cemetery,Hai Phong Province,Red river basin,Vietnam,Point,"2,1169","0,85251","38,97","15,694","18,409",Low,Lead
SEALIP/VN/DX/6,200 - 50 BC,Iron Age,Đọng Xá,DX,106.396422,20.564421,cemetery,Hai Phong Province,Red river basin,Vietnam,small socketed implement,"2,1166","0,85559","38,852","15,705","18,356",Low,Copper
SEALIP/VN/DX/7,200 - 50 BC,Iron Age,Đọng Xá,DX,106.396422,20.564421,cemetery,Hai Phong Province,Red river basin,Vietnam,small socketed implement,"2,1308","0,86149","38,727","15,658","18,175",Low,Leaded bronze
SEALIP/VN/DX/8,200 - 50 BC,Iron Age,Đọng Xá,DX,106.396422,20.564421,cemetery,Hai Phong Province,Red river basin,Vietnam,Bangle,"2,1005","0,84828","38,962","15,735","18,549",Low,Leaded bronze
SEALIP/VN/DX/9,200 - 50 BC,Iron Age,Đọng Xá,DX,106.396422,20.564421,cemetery,Hai Phong Province,Red river basin,Vietnam,Ring,"2,1052","0,85473","38,771","15,742","18,417",Low,Leaded bronze
SEALIP/VN/DX/10,200 - 50 BC,Iron Age,Đọng Xá,DX,106.396422,20.564421,cemetery,Hai Phong Province,Red river basin,Vietnam,Drum,"2,1137","0,85102","38,685","15,575","18,302",Low,Bronze
SEALIP/VN/DX/11,200 - 50 BC,Iron Age,Đọng Xá,DX,106.396422,20.564421,cemetery,Hai Phong Province,Red river basin,Vietnam,socket,"2,1117","0,855","38,824","15,719","18,385",Low,Leaded bronze
SEALIP/VN/GP/1,c. 2000 BP,Iron Age,Gioi Phien,GP,104.889247,21.692131,,Tuyen Quang Province,Red river basin,Vietnam,Adze,"2,1035","0,84934","38,873","15,696","18,48",Low,Bronze
SEALIP/VN/HM/1,500 - 100 BC,Iron Age,Hop Minh,HM,104.862975,21.685803,,Tuyen Quang Province,Red river basin,Vietnam,Tool,"2,1099","0,85043","38,82","15,647","18,399",Low,Bronze
SEALIP/VN/LV/1,200 – 0 BCE,Iron Age,Làng Vạc,LV,105.428596,19.316585,burial,Than Hoa Province,Red river basin,Vietnam,Drum,"2,1033","0,84802","38,926","15,694","18,507",Low,Leaded bronze
SEALIP/VN/LV/2,200 – 0 BCE,Iron Age,Làng Vạc,LV,105.428596,19.316585,burial,Than Hoa Province,Red river basin,Vietnam,Vessel,"2,0988","0,84851","38,815","15,692","18,494",Medium,Leaded bronze
SEALIP/VN/LV/3,200 – 0 BCE,Iron Age,Làng Vạc,LV,105.428596,19.316585,burial,Than Hoa Province,Red river basin,Vietnam,Vessel,"2,1184","0,85767","38,765","15,695","18,299",Low,Leaded bronze
SEALIP/VN/LV/4,200 – 0 BCE,Iron Age,Làng Vạc,LV,105.428596,19.316585,burial,Than Hoa Province,Red river basin,Vietnam,Situla,"2,1126","0,85128","38,937","15,69","18,431",Low,Leaded bronze
SEALIP/VN/LV/5,200 – 0 BCE,Iron Age,Làng Vạc,LV,105.428596,19.316585,burial,Than Hoa Province,Red river basin,Vietnam,Situla,"2,1185","0,8548","38,847","15,674","18,337",Low,Leaded bronze
SEALIP/VN/LV/6,200 – 0 BCE,Iron Age,Làng Vạc,LV,105.428596,19.316585,burial,Than Hoa Province,Red river basin,Vietnam,Bowl,"2,0936","0,84885","38,69","15,687","18,48",Low,High tin bronze
SEALIP/VN/LV/7,200 – 0 BCE,Iron Age,Làng Vạc,LV,105.428596,19.316585,burial,Than Hoa Province,Red river basin,Vietnam,Bowl,"2,1207","0,85527","38,872","15,677","18,33",Medium,Leaded bronze
SEALIP/VN/LV/8,200 – 0 BCE,Iron Age,Làng Vạc,LV,105.428596,19.316585,burial,Than Hoa Province,Red river basin,Vietnam,Bowl,"2,1148","0,85224","38,917","15,683","18,402",Low,Leaded bronze
SEALIP/VN/LV/9,200 – 0 BCE,Iron Age,Làng Vạc,LV,105.428596,19.316585,burial,Than Hoa Province,Red river basin,Vietnam,Bowl,"2,1151","0,85249","38,931","15,691","18,406",Medium,Leaded bronze
SEALIP/VN/LV/10,200 – 0 BCE,Iron Age,Làng Vạc,LV,105.428596,19.316585,burial,Than Hoa Province,Red river basin,Vietnam,Vessel,"2,1154","0,85238","38,928","15,685","18,402",Medium,Leaded bronze
SEALIP/VN/SK/1,AD 25-220,Iron Age,Song Khoai,SK,106.811938,20.976858,02SK-M03,Quang Ninh Province,Red river basin,Vietnam,Mirror,"2,1231","0,86024","38,736","15,695","18,245",Low ,Leaded bronze
SEALIP/VN/SK/2,AD 25-220,Iron Age,Song Khoai,SK,106.811938,20.976858,02SK-M03,Quang Ninh Province,Red river basin,Vietnam,Mirror,"2,0777","0,83378","39,156","15,713","18,846",Low,Leaded bronze
SEALIP/VN/TKL/1,,,Thap Khe Lo,TKL,104.65,21.87,,,Red river basin,Vietnam,Situla,"2,1053","0,84915","39,076","15,761","18,561",Low,Leaded bronze
SEALIP/VN/YP/1,,,Yen Phu,YP,105.925927,21.194357,,,Red river basin,Vietnam,Axe,"2,0935","0,84421","39,017","15,734","18,637",Low,Bronze
SEALIP/VN/GM/1,8e - 6e century BCE,Bronze Age,Gò Mun,GM,105.359256,21.339197,,Phu Tho Province,Red river basin,Vietnam,Axe,"2,08899","0,84126","38,794","15,624","18,571",Low,Bronze
SEALIP/VN/GM/2,8e - 6e century BCE,Bronze Age,Gò Mun,GM,105.359256,21.339197,,Phu Tho Province,Red river basin,Vietnam,Spearhead,"2,09383","0,84404","39,041","15,737","18,646",Low,Bronze
SEALIP/VN/GM/3,8e - 6e century BCE,Bronze Age,Gò Mun,GM,105.359256,21.339197,,Phu Tho Province,Red river basin,Vietnam,Spearhead,"2,102289894","0,85201159","38,85815157","15,75239924","18,48538822",Low,Bronze
SEALIP/VN/GM/4,9e - 6e century BCE,Bronze Age,Gò Mun,GM,105.359256,21.339197,,Phu Tho Province,Red river basin,Vietnam,Axe,"2,098608197","0,8481461752","38,91324798","15,72758063","18,54251091",Low,Bronze
SEALIP/VN/TD/1,1st 1/2 2nd mil- end of 2nd mil. ,Bronze Age,Thành Dên,TD,105.889906,20.286842,,Vinh Phuc Province,Red river basin,Vietnam,Awl,"2,08304","0,8394","38,784","15,629","18,618",Low,Bronze
SEALIP/VN/TD/2,1st 1/2 2nd mil- end of 2nd mil. ,Bronze Age,Thành Dên,TD,105.889906,20.286842,,Vinh Phuc Province,Red river basin,Vietnam,Awl,"2,085459645","0,8402045815","38,87942134","15,65642172","18,64316372",Low,Bronze
SEALIP/VN/TD/3,1st 1/2 2nd mil- end of 2nd mil. ,Bronze Age,Thành Dên,TD,105.889906,20.286842,,Vinh Phuc Province,Red river basin,Vietnam,Knife,"2,09515117","0,8440309636","39,01977377","15,71727498","18,62391421",Low,Bronze
SEALIP/VN/TD/4,1st 1/2 2nd mil- end of 2nd mil. ,Bronze Age,Thành Dên,TD,105.889906,20.286842,,Vinh Phuc Province,Red river basin,Vietnam,Fragment,"2,08276423","0,836558528","38,95036079","15,63998211","18,70100227",Medium,Bronze
SEALIP/VN/TD/5,1st 1/2 2nd mil- end of 2nd mil. ,Bronze Age,Thành Dên,TD,105.889906,20.286842,,Vinh Phuc Province,Red river basin,Vietnam,Awl,"2,088055841","0,8401070859","38,8186965","15,61554347","18,59160619",Low,Bronze
SEALIP/VN/TD/6,1st 1/2 2nd mil- end of 2nd mil. ,Bronze Age,Thành Dên,TD,105.889906,20.286842,,Vinh Phuc Province,Red river basin,Vietnam,Awl,"2,097264047","0,8470909965","38,9133554","15,71875001","18,55429476",High,Bronze
SEALIP/VN/XL/1,500 - 100 BC,Iron Age,Xuân Lâp,XL,105.529853,19.976544,probably cemetery,Than Hoa Province,Red river basin,Vietnam,Vessel,"2,098964648","0,8477338335","38,96735097","15,74058614","18,56478898",Medium,Leaded bronze
SEALIP/VN/XL/2,500 - 100 BC,Iron Age,Xuân Lâp,XL,105.529853,19.976544,probably cemetery,Than Hoa Province,Red river basin,Vietnam,Axe,"2,096521422","0,8460260458","38,99630969","15,73840663","18,60086603",Low,Leaded bronze
SEALIP/VN/XL/3,500 - 100 BC,Iron Age,Xuân Lâp,XL,105.529853,19.976544,probably cemetery,Than Hoa Province,Red river basin,Vietnam,Socketed,"2,095877667","0,8461521976","38,99561701","15,74555659","18,60624868",High,Leaded bronze
SEALIP/VN/XL/4,500 - 100 BC,Iron Age,Xuân Lâp,XL,105.529853,19.976544,probably cemetery,Than Hoa Province,Red river basin,Vietnam,Fragment,"2,113357118","0,8513381355","38,96988348","15,70075053","18,44058493",Medium,Leaded bronze
SEALIP/VN/DTR/1,8e - 6e century BCE,Bronze Age,Dai Trach,DTR,106.044083,21.056258,,Bac Ninh Province,Red river basin,Vietnam,Fragment,"2,081033143","0,8389624304","38,82375632","15,64643749","18,65589781",Low,Bronze
SEALIP/VN/DTR/2,8e - 6e century BCE,Bronze Age,Dai Trach,DTR,106.044083,21.056258,,Bac Ninh Province,Red river basin,Vietnam,Knife,"2,09256677","0,8406096358","39,18039771","15,73790534","18,72422564",Low,Bronze
SEALIP/VN/DTR/3,8e - 6e century BCE,Bronze Age,Dai Trach,DTR,106.044083,21.056258,,Bac Ninh Province,Red river basin,Vietnam,Drill,"2,089803099","0,8410031705","38,85661653","15,63405598","18,59368594",Medium,Bronze
SEALIP/VN/DTR/4,8e - 6e century BCE,Bronze Age,Dai Trach,DTR,106.044083,21.056258,,Bac Ninh Province,Red river basin,Vietnam,Hook,"2,089849832","0,8402986575","38,83222788","15,61611466","18,58148204",Low,Bronze
SEALIP/VN/DTR/5,8e - 6e century BCE,Bronze Age,Dai Trach,DTR,106.044083,21.056258,,Bac Ninh Province,Red river basin,Vietnam,Needle,"2,092737692","0,8380494769","39,38653","15,77633574","18,82125763",Low,Bronze
SEALIP/VN/DTR/6,9e - 6e century BCE,Bronze Age,Dai Trach,DTR,106.044083,21.056258,,Bac Ninh Province,Red river basin,Vietnam,Arrowhead,"2,090477327","0,8427913459","38,90490547","15,67579074","18,61044933",High,Bronze
SEALIP/VN/DTR/7,8e - 6e century BCE,Bronze Age,Dai Trach,DTR,106.044083,21.056258,,Bac Ninh Province,Red river basin,Vietnam,Hook,"2,093144082","0,8381209853","39,38754803","15,77560124","18,81836671",Low,Bronze
SEALIP/VN/DTR/8,8e - 6e century BCE,Bronze Age,Dai Trach,DTR,106.044083,21.056258,,Bac Ninh Province,Red river basin,Vietnam,Axe,"2,096777674","0,8456277832","39,01479737","15,73936634","18,6076384",High,
SEALIP/VN/DTR/9,8e - 6e century BCE,Bronze Age,Dai Trach,DTR,106.044083,21.056258,,Bac Ninh Province,Red river basin,Vietnam,Knife,"2,167428385","0,8940353406","38,88908553","15,65545099","18,5937116",Medium,Bronze
SEALIP/VN/DTR/10,8e - 6e century BCE,Bronze Age,Dai Trach,DTR,106.044083,21.056258,,Bac Ninh Province,Red river basin,Vietnam,Fragment,"2,116838077","0,859322885","38,71324493","15,7150364","18,28920668",Medium,Leaded bronze
SEALIP/VN/DTR/11,8e - 6e century BCE,Bronze Age,Dai Trach,DTR,106.044083,21.056258,,Bac Ninh Province,Red river basin,Vietnam,Spear,"2,091845774","0,8380822444","39,36049019","15,76858258","18,81701257",Low,Bronze
SEALIP/VN/DTR/12,8e - 6e century BCE,Bronze Age,Dai Trach,DTR,106.044083,21.056258,,Bac Ninh Province,Red river basin,Vietnam,Spearhead,"2,096380467","0,8458353352","39,00451426","15,73644807","18,60664655",Low,Leaded bronze
SEALIP/VN/DTR/13,8e - 6e century BCE,Bronze Age,Dai Trach,DTR,106.044083,21.056258,,Bac Ninh Province,Red river basin,Vietnam,Chisel,"2,086010994","0,8384612325","39,11498388","15,72112212","18,75225269",Medium,Bronze
SEALIP/VN/DS/1,500 - 100 BC,Iron Age,Đông Sơn,DS,105.620726,20.921841,probably cemetery,Than Hoa Province,Red river basin,Vietnam,Drum,"2,109361749","0,854001634","38,89874135","15,75371865","18,44027088",Medium,Leaded bronze
SEALIP/VN/DS/2,500 - 100 BC,Iron Age,Đông Sơn,DS,105.620726,20.921841,probably cemetery,Than Hoa Province,Red river basin,Vietnam,Drum,"2,086888466","0,8372523097","39,26723887","15,75896898","18,81621076",Medium,Leaded bronze
SEALIP/VN/DS/3,500 - 100 BC,Iron Age,Đông Sơn,DS,105.620726,20.921841,probably cemetery,Than Hoa Province,Red river basin,Vietnam,Drum,"2,107642627","0,8528774252","38,83186707","15,71986327","18,42488944",Low,Leaded bronze
SEALIP/VN/DS/4,500 - 100 BC,Iron Age,Đông Sơn,DS,105.620726,20.921841,probably cemetery,Than Hoa Province,Red river basin,Vietnam,Drum,"2,11187288","0,852386288","38,94102971","15,72374221","18,43973856",Medium,Leaded copper
SEALIP/VN/DS/5,500 - 100 BC,Iron Age,Đông Sơn,DS,105.620726,20.921841,probably cemetery,Than Hoa Province,Red river basin,Vietnam,Drum,"2,09487801","0,8452180336","39,0161003","15,74779663","18,62457207",High,Leaded bronze
SEALIP/VN/DS/6,500 - 100 BC,Iron Age,Đông Sơn,DS,105.620726,20.921841,probably cemetery,Than Hoa Province,Red river basin,Vietnam,Drum,"2,106869121","0,8507044247","38,72095078","15,63737654","18,37837494",Medium,Leaded copper
SEALIP/VN/DS/7,500 - 100 BC,Iron Age,Đông Sơn,DS,105.620726,20.921841,probably cemetery,Than Hoa Province,Red river basin,Vietnam,Drum,"2,094426374","0,8441245131","39,03770528","15,73742812","18,63842833",Medium,Leaded bronze
SEALIP/VN/DS/8,500 - 100 BC,Iron Age,Đông Sơn,DS,105.620726,20.921841,probably cemetery,Than Hoa Province,Red river basin,Vietnam,Drum,"2,115399729","0,8521237151","38,97592189","15,70298187","18,42436489",High,Leaded bronze
SEALIP/VN/DS/9,500 - 100 BC,Iron Age,Đông Sơn,DS,105.620726,20.921841,probably cemetery,Than Hoa Province,Red river basin,Vietnam,Drum,"2,103787306","0,8499383937","38,95810485","15,74266417","18,51679805",High,Leaded bronze
SEALIP/VN/DS/10,500 - 100 BC,Iron Age,Đông Sơn,DS,105.620726,20.921841,probably cemetery,Than Hoa Province,Red river basin,Vietnam,Drum,"2,110105151","0,8502558021","38,95522196","15,69831536","18,46103037",Low,Bronze
SEALIP/VN/DS/11,500 - 100 BC,Iron Age,Đông Sơn,DS,105.620726,20.921841,probably cemetery,Than Hoa Province,Red river basin,Vietnam,Drum,"2,105231101","0,850938261","38,93759197","15,73857155","18,49560603",Medium,Leaded bronze
SEALIP/VN/DS/12,500 - 100 BC,Iron Age,Đông Sơn,DS,105.620726,20.921841,probably cemetery,Than Hoa Province,Red river basin,Vietnam,Drum,"2,107267209","0,8533300644","38,9216574","15,76176298","18,47022491",Low,Leaded copper
SEALIP/VN/DS/13,500 - 100 BC,Iron Age,Đông Sơn,DS,105.620726,20.921841,probably cemetery,Than Hoa Province,Red river basin,Vietnam,Drum,"2,107863051","0,8535332622","38,88786455","15,74839047","18,4494569",Low,Copper
SEALIP/VN/DS/14,500 - 100 BC,Iron Age,Đông Sơn,DS,105.620726,20.921841,probably cemetery,Than Hoa Province,Red river basin,Vietnam,Drum,"2,096079924","0,8453659929","39,01435667","15,73542036","18,61298919",Medium,Leaded bronze
SEALIP/VN/DS/15,500 - 100 BC,Iron Age,Đông Sơn,DS,105.620726,20.921841,probably cemetery,Than Hoa Province,Red river basin,Vietnam,Drum,"2,104583822","0,8523428365","38,87769515","15,74571276","18,47280465",Low,Leaded copper
SEALIP/VN/DS/16,500 - 100 BC,Iron Age,Đông Sơn,DS,105.620726,20.921841,probably cemetery,Than Hoa Province,Red river basin,Vietnam,Drum,"2,103056406","0,8510202902","38,87458028","15,73072028","18,48444077",Medium,Copper
SEALIP/VN/DS/17,500 - 100 BC,Iron Age,Đông Sơn,DS,105.620726,20.921841,probably cemetery,Than Hoa Province,Red river basin,Vietnam,Drum,"2,094429872","0,8442646587","39,04178539","15,73841225","18,64091027",Low,Leaded bronze
SEALIP/VN/DS/18,500 - 100 BC,Iron Age,Đông Sơn,DS,105.620726,20.921841,probably cemetery,Than Hoa Province,Red river basin,Vietnam,Drum,"2,105492179","0,8523791231","38,87579004","15,73920708","18,4649076",Medium,Leaded bronze
SEALIP/VN/DS/19,500 - 100 BC,Iron Age,Đông Sơn,DS,105.620726,20.921841,probably cemetery,Than Hoa Province,Red river basin,Vietnam,Situla,"2,111015826","0,8565007636","38,89199159","15,77979916","18,42289928",High,Leaded bronze
SEALIP/VN/DS/20,500 - 100 BC,Iron Age,Đông Sơn,DS,105.620726,20.921841,probably cemetery,Than Hoa Province,Red river basin,Vietnam,Drum,"2,081174879","0,8305952297","39,17959476","15,63702113","18,83301279",Low,Bronze
SEALIP/VN/LN/1,500 - 100 BC,Iron Age,Lang Ngam,LN,106.149272, 21.080101,probably cemetery,Bac Ninh Province,Red river basin,Vietnam,Drum,"2,108708698","0,8506338446","39,05775649","15,75629435","18,52220319",Low,Leaded bronze
SEALIP/VN/THD/1,500 - 100 BC,Iron Age,Thieu Duong,THD,105.773263,19.864941,probably cemetery,Than Hoa Province,Red river basin,Vietnam,Drum,"2,06680721","0,8193669273","39,46591756","15,6459665","19,09559688",Medium,Bronze
SEALIP/VN/THD/2,500 - 100 BC,Iron Age,Thieu Duong,THD,105.773263,19.864941,probably cemetery,Than Hoa Province,Red river basin,Vietnam,Drum,"2,110018169","0,8520583999","38,84741757","15,68663373","18,4109265",High,Bronze
SEALIP/VN/THD/3,500 - 100 BC,Iron Age,Thieu Duong,THD,105.773263,19.864941,probably cemetery,Than Hoa Province,Red river basin,Vietnam,Drum,"2,11026175","0,8556779015","38,89065902","15,76790512","18,42848613",Medium,Leaded copper
HL01,476-221 BC,Warring state period,Fenjiwan,FJW,101.594408,26.194108,Cemetery,Sichuan Province,,China,Bracelet,"2,1825","0,8842","38,287","15,511","17,543",,Leaded bronze
HL02,476-221 BC,Warring state period,Fenjiwan,FJW,101.594408,26.194108,Cemetery,Sichuan Province,,China,Bracelet,"2,1781","0,8822","38,32","15,521","17,593",,Leaded bronze
HL03,476-221 BC,Warring state period,Fenjiwan,FJW,101.594408,26.194108,Cemetery,Sichuan Province,,China,Bracelet,"2,1777","0,8821","38,326","15,524","17,599",,Leaded bronze
HL04,476-221 BC,Warring state period,Fenjiwan,FJW,101.594408,26.194108,Cemetery,Sichuan Province,,China,Bracelet,"2,1735","0,8802","38,365","15,536","17,652",,Leaded bronze
HL05,476-221 BC,Warring state period,Fenjiwan,FJW,101.594408,26.194108,Cemetery,Sichuan Province,,China,Bracelet,"2,1781","0,8822","38,329","15,525","17,597",,Leaded bronze
HL06,476-221 BC,Warring state period,Fenjiwan,FJW,101.594408,26.194108,Cemetery,Sichuan Province,,China,Bracelet,"2,1606","0,8833","38,067","15,564","17,619",,Leaded bronze
HL07,476-221 BC,Warring state period,Fenjiwan,FJW,101.594408,26.194108,Cemetery,Sichuan Province,,China,Bracelet,"2,0679","0,8515","38,278","15,761","18,511",,Bronze
HL08,476-221 BC,Warring state period,Fenjiwan,FJW,101.594408,26.194108,Cemetery,Sichuan Province,,China,Bracelet,"2,0824","0,853","38,441","15,746","18,46",,Bronze
HL09,476-221 BC,Warring state period,Fenjiwan,FJW,101.594408,26.194108,Cemetery,Sichuan Province,,China,Bracelet,"2,094","0,859","38,27","15,699","18,275",,Bronze
HL10,476-221 BC,Warring state period,Fenjiwan,FJW,101.594408,26.194108,Cemetery,Sichuan Province,,China,Bracelet,"2,0846","0,8489","38,603","15,708","18,518",,Bronze
RJD01,15 th AD,Ming Dynasty,Raojiadi,RJD,101.594408,26.194108,,Sichuan Province,,China,Slag,"2,1048","0,8541","38,668","15,691","18,371",,
RJD02,15 th AD,Ming Dynasty,Raojiadi,RJD,101.594408,26.194108,,Sichuan Province,,China,Slag,"2,105","0,8537","38,74","15,705","18,396",,
RJD03,15 th AD,Ming Dynasty,Raojiadi,RJD,101.594408,26.194108,,Sichuan Province,,China,Slag,"2,1114","0,8633","38,335","15,674","18,156",,
RJD04,15 th AD,Ming Dynasty,Raojiadi,RJD,101.594408,26.194108,,Sichuan Province,,China,Slag,"2,0663","0,8625","37,428","15,622","18,114",,
RJD05,15 th AD,Ming Dynasty,Raojiadi,RJD,101.594408,26.194108,,Sichuan Province,,China,Slag,"2,095","0,855","38,303","15,632","18,283",,
RJD06,15 th AD,Ming Dynasty,Raojiadi,RJD,101.594408,26.194108,,Sichuan Province,,China,Slag,"2,1222","0,8639","38,373","15,62","18,082",,
RJD07,15 th AD,Ming Dynasty,Raojiadi,RJD,101.594408,26.194108,,Sichuan Province,,China,Slag,"2,1103","0,8588","38,643","15,726","18,312",,
RJD08,15 th AD,Ming Dynasty,Raojiadi,RJD,101.594408,26.194108,,Sichuan Province,,China,Slag,"2,1082","0,8572","38,629","15,706","18,323",,
RJD09,15 th AD,Ming Dynasty,Raojiadi,RJD,101.594408,26.194108,,Sichuan Province,,China,Slag,"2,1091","0,8567","38,752","15,74","18,373",,
HL01,476-221 BC,Warring state period,Guojiabao,GJB,102.145964,26.170453,Cemetery,Sichuan Province,,China,Spearhead,"2,0247","0,7802","40,713","15,688","20,109",,Copper
HL02,476-221 BC,Warring state period,Guojiabao,GJB,102.145964,26.170453,Cemetery,Sichuan Province,,China,Spearhead,"2,0366","0,7899","40,578","15,739","19,924",,Copper
HL03,476-221 BC,Warring state period,Guojiabao,GJB,102.145964,26.170453,Cemetery,Sichuan Province,,China,Spearhead,"2,018","0,7724","41,015","15,699","20,324",,Copper
HL04,476-221 BC,Warring state period,Guojiabao,GJB,102.145964,26.170453,Cemetery,Sichuan Province,,China,Spearhead,"2,0483","0,8002","40,294","15,741","19,672",,Copper
HL05,476-221 BC,Warring state period,Guojiabao,GJB,102.145964,26.170453,Cemetery,Sichuan Province,,China,Spearhead,"2,0134","0,7682","41,238","15,733","20,482",,Copper
HL06,476-221 BC,Warring state period,Guojiabao,GJB,102.145964,26.170453,Cemetery,Sichuan Province,,China,Spearhead,"2,0132","0,7704","41,155","15,748","20,442",,Copper
HL07,476-221 BC,Warring state period,Guojiabao,GJB,102.145964,26.170453,Cemetery,Sichuan Province,,China,Spearhead,"2,0238","0,7777","41,089","15,789","20,303",,Copper
HL08,476-221 BC,Warring state period,Guojiabao,GJB,102.145964,26.170453,Cemetery,Sichuan Province,,China,Spearhead,"2,0228","0,7775","40,894","15,719","20,217",,Copper
HL09,476-221 BC,Warring state period,Guojiabao,GJB,102.145964,26.170453,Cemetery,Sichuan Province,,China,Spearhead,"2,0155","0,77","41,151","15,722","20,418",,Copper
HL10,476-221 BC,Warring state period,Guojiabao,GJB,102.145964,26.170453,Cemetery,Sichuan Province,,China,Spearhead,"2,0225","0,7765","40,935","15,716","20,24",,Copper
HMJ01,,,Heimajing,HMG,103.171389,23.226389,Cemetery,Yunnan Province,,China,,"2,112","0,8515","38,741","15,62","18,344",,Leaded copper
HMJ02,,,Heimajing,HMG,103.171389,23.226389,Cemetery,Yunnan Province,,China,,"2,1159","0,8527","38,888","15,671","18,379",,Lead
HMJ03,,,Heimajing,HMG,103.171389,23.226389,Cemetery,Yunnan Province,,China,Slag,"2,1114","0,8502","38,42","15,47","18,197",,Leaded copper Slag
HMJ04,,,Heimajing,HMG,103.171389,23.226389,Cemetery,Yunnan Province,,China,,"2,1161","0,8525","38,814","15,637","18,343",,Lead arsenical copper
HMJ05,,,Heimajing,HMG,103.171389,23.226389,Cemetery,Yunnan Province,,China,,"2,1179","0,8537","38,766","15,623","18,3",,Leaded bronze
HMJ06,,,Heimajing,HMG,103.171389,23.226389,Cemetery,Yunnan Province,,China,,"2,1168","0,8529","38,867","15,66","18,361",,Copper
CHT2:3,1200 BC,Late Shang dynasty,Haimenkou,HMK,99.551054,26.280293,,Yunnan Province,,China,Awl,"2,1018","0,8531","38,6785","15,6988","18,4023",,
CHT2:3(27) ,1200 BC,Late Shang dynasty,Haimenkou,HMK,99.551054,26.280293,,Yunnan Province,,China,Bracelet,"2,0939","0,8422","38,9252","15,6551","18,5897",,
JH 228 ,1200 BC,Late Shang dynasty,Haimenkou,HMK,99.551054,26.280293,,Yunnan Province,,China,Axe,"2,1337","0,8624","38,6585","15,6269","18,1183",,
JH 227,1200 BC,Late Shang dynasty,Haimenkou,HMK,99.551054,26.280293,,Yunnan Province,,China,Adze,"2,1084","0,8547","38,6244","15,6575","18,3192",,
JH 229,1200 BC,Late Shang dynasty,Haimenkou,HMK,99.551054,26.280293,,Yunnan Province,,China,Sickle,"2,0055","0,7707","41,0997","15,7913","20,4931",,
JH 216,1200 BC,Late Shang dynasty,Haimenkou,HMK,99.551054,26.280293,,Yunnan Province,,China,Bracelet,"2,0945","0,8436","38,9456","15,6866","18,5942",,
JH 217,1200 BC,Late Shang dynasty,Haimenkou,HMK,99.551054,26.280293,,Yunnan Province,,China,Awl,"2,0240","0,7844","40,6382","15,7468","20,0781",,
?,1200 BC,Late Shang dynasty,Haimenkou,HMK,99.551054,26.280293,,Yunnan Province,,China,?,"2,1069","0,8512","37,4628","15,1470","17,7810",,
?,1200 BC,Late Shang dynasty,Haimenkou,HMK,99.551054,26.280293,,Yunnan Province,,China,?,"2,0939","0,8422","38,9256","15,6550","18,5900",,
GFT1,770 BC-AD 25,Eastern Zhou-Western Han,Guangfentou,GGT,102.511091,24.190399,,Yunnan Province,,China,,"2,112454",,"38,35599627","15,62374","18,15708",,
GFT2,770 BC-AD 25,Eastern Zhou-Western Han,Guangfentou,GGT,102.511091,24.190399,,Yunnan Province,,China,,"2,083635",,"38,7381293","15,60461","18,59161",,
GFT3,770 BC-AD 25,Eastern Zhou-Western Han,Guangfentou,GGT,102.511091,24.190399,,Yunnan Province,,China,,"2,098734",,"38,59867747","15,60327","18,39141",,
GFT4,770 BC-AD 25,Eastern Zhou-Western Han,Guangfentou,GGT,102.511091,24.190399,,Yunnan Province,,China,,"2,090995",,"39,38179983","15,61574","18,834",,
GFT6,770 BC-AD 25,Eastern Zhou-Western Han,Guangfentou,GGT,102.511091,24.190399,,Yunnan Province,,China,,"2,097146",,"38,78705081","15,62549","18,49516",,
GFT8,770 BC-AD 25,Eastern Zhou-Western Han,Guangfentou,GGT,102.511091,24.190399,,Yunnan Province,,China,,"2,069912",,"39,05752141","15,63649","18,86917",,
GFT9,770 BC-AD 25,Eastern Zhou-Western Han,Guangfentou,GGT,102.511091,24.190399,,Yunnan Province,,China,,"2,100448",,"38,17877207","15,64419","18,17649",,
GFT10,770 BC-AD 25,Eastern Zhou-Western Han,Guangfentou,GGT,102.511091,24.190399,,Yunnan Province,,China,,"2,088488",,"38,48993579","15,59605","18,42957",,
GFT13,770 BC-AD 25,Eastern Zhou-Western Han,Guangfentou,GGT,102.511091,24.190399,,Yunnan Province,,China,,"2,060898",,"38,57646582","15,68442","18,71828",,
GFT14,770 BC-AD 25,Eastern Zhou-Western Han,Guangfentou,GGT,102.511091,24.190399,,Yunnan Province,,China,,"2,119771",,"38,86443265","15,5949","18,33426",,
HS1,,,,,,,,Yunnan Province,,China,,"2,1634","0,8755","38,383","15,534","17,743",,
HS2,,,,,,,,Yunnan Province,,China,,"2,1538","0,871","38,505","15,575","17,876",,
HS4,,,,,,,,Yunnan Province,,China,,"2,158","0,8703","38,57","15,556","17,873",,
HS5,,,,,,,,Yunnan Province,,China,,"2,1684","0,8771","38,34","15,507","17,681",,
HS3,,,,,,,,Yunnan Province,,China,,"2,1735","0,8842","38,274","15,57","17,613",,
,,Dian culture,Chenggong ,CGG,102.521931,24.454532,Cemetery,Yunnan Province,,China,caldron,"2,0977","0,8546","38,4592318","15,669","18,334",,Unleaded
,,Dian culture,Chenggong ,CGG,102.521931,24.454532,Cemetery,Yunnan Province,,China,drum,"2,0922","0,8441","39,0467286","15,573","18,663",,Unleaded
,,Dian culture,Chenggong ,CGG,102.521931,24.454532,Cemetery,Yunnan Province,,China,pillow,"2,1048","0,8538","38,7746256","15,729","18,422",,Unleaded
,,Dian culture,Chenggong ,CGG,102.521931,24.454532,Cemetery,Yunnan Province,,China,mirror,"2,163","0,8763","38,380272","15,55","17,744",,Unleaded
,,Dian culture,Chenggong ,CGG,102.521931,24.454532,Cemetery,Yunnan Province,,China,chisel,"2,1121","0,8612","38,6598784","15,764","18,304",,Unleaded
,,Dian culture,Chenggong ,CGG,102.521931,24.454532,Cemetery,Yunnan Province,,China,chisel,"2,093","0,8416","38,906777","15,651","18,589",,Leaded
,,Dian culture,Chenggong ,CGG,102.521931,24.454532,Cemetery,Yunnan Province,,China,ge halbard ,"2,0981","0,8489","38,4896445","15,572","18,345",,Leaded
,,Dian culture,Chenggong ,CGG,102.521931,24.454532,Cemetery,Yunnan Province,,China,bucket,"2,1035","0,8523","39,259724","15,907","18,664",,Leaded
,,Dian culture,Chenggong ,CGG,102.521931,24.454532,Cemetery,Yunnan Province,,China,tong*,"2,1114","0,858","38,0981016","15,49","18,044",,Leaded
,,Dian culture,Chenggong ,CGG,102.521931,24.454532,Cemetery,Yunnan Province,,China,bracelet,"2,1092","0,8575","38,5603944","15,675","18,282",,Leaded
,500-300 BC,Zhou Dynasty,Dabona,DB,100.753890,25.498480,Cemetery,Yunnan Province,,China,coffin,"2,106","0,8492","38,82411","15,656","18,435",,Unleaded
,476 BC- AD 220,Warring state-Western Han,Dali,DL,100.160043,25.362238,,Yunnan Province,,China,chu hoehead*,"2,1202","0,8626","38,4328654","15,637","18,127",,Unleaded
,476 BC- AD 220,Warring state-Western Han,Dali,DL,100.160043,25.362238,,Yunnan Province,,China,musical instrument,"2,137","0,8644","38,690385","15,651","18,105",,Unleaded
,476 BC- AD 220,Warring state-Western Han,Dali,DL,100.160043,25.362238,,Yunnan Province,,China,ox,"2,1193","0,8674","37,9905718","15,567","17,926",,Unleaded
,476 BC- AD 220,Warring state-Western Han,Lijiang,LG,100.227100,26.856478,Cemetery,Yunnan Province,,China,chisel,"2,0854","0,835","39,0845668","15,649","18,742",,Unleaded
,476 BC- AD 220,Warring state-Western Han,Lijiang,LG,100.227100,26.856478,Cemetery,Yunnan Province,,China,decoration,"2,0856","0,8358","39,2801904","15,743","18,834",,Unleaded
,,Dian culture,Lijiashan,LJ,102.471376,24.581737,Cemetery,Yunnan Province,,China,figurine*,"2,1012","0,8514","38,76714","15,708","18,45",,Unleaded
,,Dian culture,Lijiashan,LJ,102.471376,24.581737,Cemetery,Yunnan Province,,China,zhubeiqi,"2,1153","0,8524","38,9130588","15,681","18,396",,Leaded
,,Dian culture,Lijiashan,LJ,102.471376,24.581737,Cemetery,Yunnan Province,,China,armor,"2,1677","0,8844","38,0149549","15,51","17,537",,Leaded
,,Dian culture,Lijiashan,LJ,102.471376,24.581737,Cemetery,Yunnan Province,,China,burner,"2,1162","0,8528","38,800527","15,636","18,335",,Leaded
,,Dian culture,Lijiashan,LJ,102.471376,24.581737,Cemetery,Yunnan Province,,China,drum,"2,093","0,8445","38,931893","15,709","18,601",,Leaded
,,Dian culture,Shizhaishan,SZH,102.414195,24.430252,Cemetery,Yunnan Province,,China,drum ,"2,0895","0,8475","38,6578395","15,678","18,501",,Unleaded
,,Dian culture,Shizhaishan,SZH,102.414195,24.430252,Cemetery,Yunnan Province,,China,hu vessel,"2,1048","0,849","38,7346344","15,623","18,403",,Unleaded
,,Dian culture,Shizhaishan,SZH,102.414195,24.430252,Cemetery,Yunnan Province,,China,macehead,"2,0919","0,8461","38,825664","15,699","18,56",,Unleaded
,700-300 BC,Zhou Dynasty,Wanjiaba,WJB,101.332540,25.005464,Cemetery,Yunnan Province,,China,chu hoehead,"2,1357","0,8555","38,7480051","15,521","18,143",,Unleaded
,700-300 BC,Zhou Dynasty,Wanjiaba,WJB,101.332540,25.005464,Cemetery,Yunnan Province,,China,chu hoehead,"2,1109","0,8422","38,9925448","15,558","18,472",,Unleaded
,700-300 BC,Zhou Dynasty,Wanjiaba,WJB,101.332540,25.005464,Cemetery,Yunnan Province,,China,drum,"2,0865","0,8375","38,954955","15,636","18,67",,Unleaded
,100 BC - AD 800,Han dynasty - Tang Dynasty,Wenshan,WS,,,,Yunnan Province,,China,drum,"2,0845","0,8414","38,6945735","15,618","18,563",,Unleaded
,100 BC - AD 800,Han dynasty - Tang Dynasty,Wenshan,WS,,,,Yunnan Province,,China,chu hoehead,"2,0894","0,8451","39,0738694","15,806","18,701",,Unleaded
,100 BC - AD 800,Han dynasty - Tang Dynasty,Wenshan,WS,,,,Yunnan Province,,China,bell,"2,1042","0,853","38,748843","15,708","18,415",,Unleaded
,100 BC - AD 800,Han dynasty - Tang Dynasty,Wenshan,WS,,,,Yunnan Province,,China,bell*,"2,1149","0,8568","40,4813009","16,317","19,141",,Leaded
,100 BC - AD 800,Han dynasty - Tang Dynasty,Wenshan,WS,,,,Yunnan Province,,China,drum,"2,1058","0,851","38,9699348","15,747","18,506",,Leaded
,100 BC - AD 800,Han dynasty - Tang Dynasty,Wenshan,WS,,,,Yunnan Province,,China,drum,"2,102","0,8508","38,794512","15,703","18,456",,Leaded
,100 BC - AD 800,Han dynasty - Tang Dynasty,Wenshan,WS,,,,Yunnan Province,,China,drum,"2,1053","0,8491","38,8996281","15,687","18,477",,Leaded
,100 BC - AD 800,Han dynasty - Tang Dynasty,Wenshan,WS,,,,Yunnan Province,,China,drum,"2,0973","0,8532","38,5819308","15,696","18,396",,Leaded
,100 BC - AD 800,Han dynasty - Tang Dynasty,Wenshan,WS,,,,Yunnan Province,,China,chu hoehead,"2,1153","0,8522","38,8982517","15,671","18,389",,Leaded
,100 BC - AD 800,Han dynasty - Tang Dynasty,Wenshan,WS,,,,Yunnan Province,,China,drum,"2,1119","0,8513","38,9772264","15,713","18,456",,Leaded
,100 BC - AD 800,Han dynasty - Tang Dynasty,Wenshan,WS,,,,Yunnan Province,,China,drum ,"2,1089","0,8513","38,8923338","15,699","18,442",,Leaded
,100 BC - AD 800,Han dynasty - Tang Dynasty,Wenshan,WS,,,,Yunnan Province,,China,drum,"2,1137","0,8518","38,9533773","15,679","18,429",,Leaded
,100 BC - AD 800,Han dynasty - Tang Dynasty,Wenshan,WS,,,,Yunnan Province,,China,basin,"2,1116","0,8513","38,8766676","15,673","18,411",,Leaded
,100 BC - AD 800,Han dynasty - Tang Dynasty,Wenshan,WS,,,,Yunnan Province,,China,drum,"2,1097","0,8575","38,7847248","15,766","18,384",,Leaded
,100 BC - AD 800,Han dynasty - Tang Dynasty,Wenshan,WS,,,,Yunnan Province,,China,drum,"2,0928","0,8452","38,988864","15,748","18,63",,Leaded
,100 BC - AD 800,Han dynasty - Tang Dynasty,Wenshan,WS,,,,Yunnan Province,,China,chu hoehead,"2,1162","0,8527","39,0079146","15,717","18,433",,Leaded
,100 BC - AD 800,Han dynasty - Tang Dynasty,Wenshan,WS,,,,Yunnan Province,,China,drum,"2,1084","0,8579","38,6933568","15,744","18,352",,Leaded
,100 BC - AD 800,Han dynasty - Tang Dynasty,Wenshan,WS,,,,Yunnan Province,,China,drum,"2,1145","0,8523","38,915258","15,686","18,404",,Leaded
,100 BC - AD 800,Han dynasty - Tang Dynasty,Wenshan,WS,,,,Yunnan Province,,China,drum,"2,119","0,858","38,998076","15,792","18,404",,Leaded
,,Dian culture,Yangfutou,YGT,102.471376,24.581737,,Yunnan Province,,China,mirror,"2,1674","0,8752","38,5060284","15,548","17,766",,Unleaded
,,Dian culture,Yangfutou,YGT,102.471376,24.581737,,Yunnan Province,,China,scabbard,"2,1407","0,8893","36,6894573","15,244","17,139",,Unleaded
,,Dian culture,Yangfutou,YGT,102.471376,24.581737,,Yunnan Province,,China,zhuo,"2,0898","0,8418","39,016566","15,716","18,67",,Unleaded
,,Dian culture,Yangfutou,YGT,102.471376,24.581737,,Yunnan Province,,China,drum,"2,0911","0,8436","38,9885595","15,729","18,645",,Leaded
,,Dian culture,Yangfutou,YGT,102.471376,24.581737,,Yunnan Province,,China,ge halbard ,"2,1038","0,8521","38,7015048","15,675","18,396",,Leaded
,476-221 BC,Warring state period,Andengyang,ADY,108.301561,23.180676,Cemetery (M14:9),Guangxi Province,,China,bracelet,,,"38,855","15,702","18,457",,
,476-221 BC,Warring state period,Andengyang,ADY,108.301561,23.180676,Cemetery (M17:3),Guangxi Province,,China,dagger,,,"38,728","15,69","18,385",,
,476-221 BC,Warring state period,Andengyang,ADY,108.301561,23.180676,Cemetery (M17:8),Guangxi Province,,China,drum,,,"38,58","15,698","18,15",,
,476-221 BC,Warring state period,Andengyang,ADY,108.301561,23.180676,Cemetery (M33:4),Guangxi Province,,China,dagger,,,"38,526","15,618","18,044",,
,476-221 BC,Warring state period,Andengyang,ADY,108.301561,23.180676,Cemetery (M65:1),Guangxi Province,,China,dagger,,,"38,837","15,721","18,408",,
,750-500 BC ?,Zhou Dynasty,Yuanlongpo,YLG,108.301561,23.180676,Cemetery (M97:5),Guangxi Province,,China,knife,,,"38,404","15,578","18,101",,
,750-500 BC ?,Zhou Dynasty,Yuanlongpo,YLG,108.301561,23.180676,Cemetery (M119:15),Guangxi Province,,China,bar,,,"39,221","15,702","18,951",,
,750-500 BC ?,Zhou Dynasty,Yuanlongpo,YLG,108.301561,23.180676,Cemetery (M130:6),Guangxi Province,,China,yue axe,,,"38,807","15,696","18,463",,
,750-500 BC ?,Zhou Dynasty,Yuanlongpo,YLG,108.301561,23.180676,Cemetery (M222:8),Guangxi Province,,China,knife,,,"39,221","15,702","18,609",,
,750-500 BC ?,Zhou Dynasty,Yuanlongpo,YLG,108.301561,23.180676,Cemetery (M233:1),Guangxi Province,,China,axe,,,"39,153","15,741","18,668",,
,750-500 BC ?,Zhou Dynasty,Yuanlongpo,YLG,108.301561,23.180676,Cemetery (M264:2),Guangxi Province,,China,bell,,,"38,118","15,361","18,181",,
,750-500 BC ?,Zhou Dynasty,Yuanlongpo,YLG,108.301561,23.180676,Cemetery (M284:2),Guangxi Province,,China,bronze piece,,,"38,273","15,539","17,979",,
,750-500 BC ?,Zhou Dynasty,Yuanlongpo,YLG,108.301561,23.180676,Cemetery (M349:6),Guangxi Province,,China,dagger,,,"38,496","15,621","18,127",,
,750-500 BC ?,Zhou Dynasty,Yuanlongpo,YLG,108.301561,23.180676,Cemetery (M59:4),Guangxi Province,,China,yue axe,,,"39,169","15,748","18,672",,
,750-500 BC ?,Zhou Dynasty,Yuanlongpo,YLG,108.301561,23.180676,Cemetery (M61:1),Guangxi Province,,China,axe,,,"38,152","15,446","18,04",,
,750-500 BC ?,Zhou Dynasty,Yuanlongpo,YLG,108.301561,23.180676,Cemetery (M74:1),Guangxi Province,,China,axe,,,"37,907","15,309","18,015",,
,750-500 BC ?,Zhou Dynasty,Yuanlongpo,YLG,108.301561,23.180676,Cemetery (M80:2),Guangxi Province,,China,dun,,,"38,725","15,759","18,353",,
,750-500 BC ?,Zhou Dynasty,Yuanlongpo,YLG,108.301561,23.180676,Cemetery (M94:1),Guangxi Province,,China,round-shape piece,,,"38,65","15,694","17,927",,
LSC-TG-1,,,"Luohan Village, Xiangxhou County",,,,Isolated find,Guangxi Province,,China,,"2,113908","0,859259","38,79407","15,76898","18,35183",,Leaded bronze
LSC-TG-5,,,"Mengjiang Town, Tengxian County",,,,Isolated find,Guangxi Province,,China,,"2,121441","0,858858","38,99287","15,78384","18,37795",,Leaded bronze
LSC-TG-6,,,"Shiya Village,Wuxuan County",,,,Isolated find,Guangxi Province,,China,,"2,112475","0,8594161","38,76909","15,77187","18,35184",,Leaded bronze
LSC-TG-13,,,"Qishi Town, Guigang County",,,,Isolated find,Guangxi Province,,China,,"2,108577","0,848401","39,18868","15,76785","18,58537",,Leaded bronze
LSC-TG-14,,,"Qintang Town, Guigang County",,,,Isolated find,Guangxi Province,,China,,"2,117262","0,857732","38,90388","15,7605","18,37657",,Leaded bronze
LSC-TG-15,,,"Qishi Town, Guigang County",,,,Isolated find,Guangxi Province,,China,,"2,114766","0,858292","38,88852","15,78272","18,38904",,Leaded bronze
LSC-TG-16,,,Guigang County,,,,Isolated find,Guangxi Province,,China,,"2,111396","0,8586906","38,78671","15,7743","18,37018",,Leaded bronze
LSC-TG-17,,,"Donglong Town, Guigang County",,,,Isolated find,Guangxi Province,,China,,"2,11434","0,858597","38,81236","15,76008","18,35625",,Leaded bronze
LSC-TG-18,,,"Tonghe Town, Pingnan County",,,,Isolated find,Guangxi Province,,China,,"2,115012","0,860943","38,70836","15,75673","18,30267",,Leaded bronze
LSC-TG-19,,,"Siwang Town, Pingnan County",,,,Isolated find,Guangxi Province,,China,,"2,107491","0,850201","38,98093","15,72562","18,49637",,Leaded bronze
LSC-TG-20,,,"Dongsuntang, Pingnan County",,,,Isolated find,Guangxi Province,,China,,"2,11247","0,858779","38,8186","15,78086","18,37593",,Leaded bronze
LSC-TG-21,,,"Fucang Village, Pingnan County",,,,Isolated find,Guangxi Province,,China,,"2,115021","0,858808","38,79743","15,75072","18,34328",,Leaded bronze
LSC-TG-22,,,"Guangcheng, Pingnan County",,,,Isolated find,Guangxi Province,,China,,"2,105646","0,852164","38,85211","15,72362","18,4514",,Leaded bronze
LSC-TG-231,,,"Tonghe Town, Pingnan County",,,,Isolated find,Guangxi Province,,China,,"2,118623","0,859339","38,84717","15,75688","18,33604",,Leaded bronze
LSC-TG-25,,,"Xunwang, Guiping County",,,,Isolated find,Guangxi Province,,China,,"2,1143","0,855354","38,98658","15,77228","18,43948",,Leaded bronze
LSC-TG-26,,,"Jiangkou Town, Guiping County",,,,Isolated find,Guangxi Province,,China,,"2,116157","0,858216","38,91465","15,78285","18,39011",,Leaded bronze
LSC-TG-27,,,"Jintian Town, Guiping County",,,,Isolated find,Guangxi Province,,China,,"2,121032","0,859329","38,92455","15,77014","18,34987",,Leaded bronze
LSC-TG-30,,,"Jintian Town, Guiping County",,,,Isolated find,Guangxi Province,,China,,"2,114303","0,857978","38,86544","15,77148","18,38215",,Leaded bronze
LSC-TG-31,,,"Mugeng Town, Guiping County",,,,Isolated find,Guangxi Province,,China,,"2,116765","0,86084","38,72459","15,74686","18,29216",,Leaded bronze
LSC-TG-32,,,,,,,Isolated find,Guangxi Province,,China,,"2,115973","0,860857","38,72497","15,75477","18,30126",,Leaded bronze
LSC-TG-33,,,"Jiangkou Town, Guiping County",,,,Isolated find,Guangxi Province,,China,,"2,101193","0,850255","38,87223","15,72979","18,50123",,Leaded bronze
LSC-TG-34,,,"Fucheng, Guiping County",,,,Isolated find,Guangxi Province,,China,,"2,119783","0,858409","38,95954","15,77561","18,37835",,Leaded bronze
LSC-TG-35,,,,,,,Isolated find,Guangxi Province,,China,,"2,112632","0,858117","38,83712","15,775","18,38329",,Leaded bronze
LSC-TG-36,,,"Mugeng, Guiping County",,,,Isolated find,Guangxi Province,,China,,"2,103789","0,850031","38,92089","15,72499","18,49932",,Leaded bronze
LSC-TG-37,,,"Mengxu Town, Guiping County",,,,Isolated find,Guangxi Province,,China,,"2,116158","0,858089","38,91359","15,77935","18,38879",,Leaded bronze
LSC-TG-42,,,"Luobo Town,Wuming County",,,,Isolated find,Guangxi Province,,China,,"2,119008","0,858373","38,92708","15,76867","18,37042",,Leaded bronze
LSC-TG-43,,,"Taiping Town, Wuming County",,,,Isolated find,Guangxi Province,,China,,"2,091887","0,816655","40,31358","15,73808","19,27139",,Leaded bronze
LSC-TG-45,,,"Xiangzhou, Tiandong County",,,,Isolated find,Guangxi Province,,China,,"2,093998","0,817184","40,32751","15,73784","19,25862",,Leaded bronze
LSC-TG-50,,,"Rong County, Yulin City",,,,Isolated find,Guangxi Province,,China,,"2,094007","0,829454","39,76597","15,74905","18,98725",,Leaded bronze
