Repository: simoncarrignon/bronze-age-ssr

# Folder with script and data for paper "A partial prehistory of the Southwest Silk Road: Archaeometallurgical data from the sub-Himalayan corridor."

List of files and folders:

- `data/`
  + `data/DATA isotopie_Pryce_V13092022.csv` Frozen verison used in `scriptMeetingWednesday16.Rmd`
  + `data/DATA isotopie_Pryce_V4.2.1.csv` Last version of the dataset
  + `data/*.RDS` RDS of the object as used for final publication
  + `data/RG_table_s1.csv` table with elemental compition from [Radivojević & Grujić (2017)](https://academic.oup.com/comnet/article/6/1/106/4030792)

File: data/SEALIP_BROGLASEA data_compo_Pryce_V2.csv (part 4 of 4)
#,LABEL analytical,local/regional cultural attribution (can vary a lot!),absolute period,Site,Easting - Longitude,Northing-Latitude,Type of site/context,Region,Country,Artefact type,O,Sb,Sn,Cd,Pd,Ag,Ru,Mo,Nb,Zr,Bi,Pb,Se,As,Au,W,Zn,Cu,Ni,Co,Fe,Mn,Cr,V,Ti,Al,S,Cl,P,Si,Mg,Analytical technique,Corrosion products,
431,SEALIP/TH/NBJ/76,Late Iron Age MP4,AD 600 - 850,Non Ban Jak,102.170275, 15.258581,cemetery,Nakhon Ratchasima Province,Thailand,spiral,nd,0.0953,11.7687,0.0327,nd,nd,nd,nd,nd,nd,nd,0.0313,nd,0.1603,nd,0.0617,nd,27.6323,0.0323,nd,1.9510,0.0300,nd,0.0143,0.0260,nd,0.8777,nd,0.1060,2.5733,nd,pXRF,Corroded,
432,SEALIP/TH/NBJ/77,Late Iron Age MP4,AD 600 - 850,Non Ban Jak,102.170275, 15.258581,cemetery,Nakhon Ratchasima Province,Thailand,spiral,nd,0.0833,12.4937,nd,nd,nd,nd,nd,nd,nd,nd,0.0440,nd,0.1520,nd,0.0783,nd,39.0047,0.0265,nd,2.5057,0.0270,nd,0.0213,0.0273,nd,0.8567,nd,0.1613,5.1003,nd,pXRF,Corroded,
433,SEALIP/TH/NBJ/78,Late Iron Age MP4,AD 600 - 850,Non Ban Jak,102.170275, 15.258581,cemetery,Nakhon Ratchasima Province,Thailand,belt,nd,0.0100,3.1487,0.0173,nd,nd,nd,nd,nd,nd,nd,0.0063,nd,0.0293,nd,0.0540,nd,11.9393,nd,nd,0.0337,nd,nd,0.0037,0.0153,nd,0.2143,nd,0.0527,1.6610,nd,pXRF,Corroded,
434,SEALIP/TH/NBJ/79,Late Iron Age MP4,AD 600 - 850,Non Ban Jak,102.170275, 15.258581,cemetery,Nakhon Ratchasima Province,Thailand,ring,nd,0.0237,6.0943,0.0277,nd,nd,nd,nd,nd,nd,nd,0.0210,nd,0.0757,nd,0.0590,nd,20.7210,nd,nd,0.3010,nd,nd,0.0063,0.0260,nd,0.1253,nd,0.0545,3.8010,nd,pXRF,Corroded,
435,SEALIP/TH/NBJ/80,Late Iron Age MP4,AD 600 - 850,Non Ban Jak,102.170275, 15.258581,cemetery,Nakhon Ratchasima Province,Thailand,ring,nd,0.0830,21.1583,nd,nd,nd,nd,nd,nd,nd,0.0127,0.0857,nd,0.2850,nd,0.1627,nd,50.2887,nd,nd,0.2260,nd,nd,0.0087,0.0320,nd,0.1333,nd,nd,1.8033,nd,pXRF,Corroded,
436,SEALIP/TH/NBJ/81,Late Iron Age MP4,AD 600 - 850,Non Ban Jak,102.170275, 15.258581,cemetery,Nakhon Ratchasima Province,Thailand,ring,nd,0.1927,44.8807,nd,nd,nd,nd,nd,nd,nd,0.0323,0.2083,nd,0.2323,0.0313,nd,nd,52.8460,nd,nd,0.9633,nd,nd,nd,nd,nd,nd,nd,nd,0.5850,nd,pXRF,Corroded,
437,SEALIP/TH/NKH/11,Early Iron Age,500 - 400 BC,Nil Kham Haeng,100.653884,14.952780,cemetery/settlement/copper smelting,Lopburi Province,Thailand,Cu ingot,nd,0.0050,0.0830,nd,nd,0.1090,nd,nd,nd,nd,nd,nd,0.0100,0.1130,nd,nd,nd,99.0120,0.2360,0.0850,0.3200,nd,nd,nd,nd,nd,nd,nd,nd,nd,nd,Mannheim EDXRF,Metal,
438,SEALIP/TH/NKH/12,Early Iron Age,500 - 400 BC,Nil Kham Haeng,100.653884,14.952780,cemetery/settlement/copper smelting,Lopburi Province,Thailand,Cu ingot,nd,nd,0.0500,nd,nd,0.1400,nd,nd,nd,nd,nd,nd,0.0090,0.0880,nd,nd,nd,97.8650,0.1650,0.0690,1.5800,nd,nd,nd,nd,nd,nd,nd,nd,nd,nd,Mannheim EDXRF,Metal,
439,SEALIP/TH/NKH/13,Early Iron Age,500 - 400 BC,Nil Kham Haeng,100.653884,14.952780,cemetery/settlement/copper smelting,Lopburi Province,Thailand,Cu ingot,nd,nd,0.0570,nd,nd,0.0710,nd,nd,nd,nd,nd,nd,0.0180,0.0270,nd,nd,nd,99.6880,0.1390,nd,nd,nd,nd,nd,nd,nd,nd,nd,nd,nd,nd,Mannheim EDXRF,Metal,
440,SEALIP/TH/NN/1,Early Iron Age,500 - 400 BC,Nong Nor,101.238161, 13.469342,cemetery,Chachoengsao Province,Thailand,bangle,nd,nd,20.6353,nd,nd,nd,nd,nd,nd,nd,nd,nd,nd,nd,nd,nd,nd,78.7487,nd,nd,0.0343,nd,0.0230,nd,0.1570,nd,nd,nd,nd,nd,nd,pXRF,,
441,SEALIP/TH/NN/2,Early Iron Age,500 - 400 BC,Nong Nor,101.238161, 13.469342,cemetery,Chachoengsao Province,Thailand,pendant,nd,nd,8.4967,nd,nd,nd,nd,nd,nd,nd,nd,nd,nd,nd,nd,nd,nd,90.7850,nd,nd,0.3970,nd,nd,nd,nd,nd,nd,nd,nd,nd,nd,pXRF,,
442,SEALIP/TH/NN/3,Late Bronze Age,700 - 500 BC,Nong Nor,101.238161, 13.469342,cemetery,Chachoengsao Province,Thailand,pendant,nd,nd,14.4873,nd,nd,nd,nd,nd,nd,nd,nd,0.0683,nd,nd,nd,nd,nd,84.3657,nd,nd,0.4510,nd,0.0793,nd,0.1383,nd,nd,nd,nd,nd,nd,pXRF,,
443,SEALIP/TH/NN/4,Early Iron Age,500 - 400 BC,Nong Nor,101.238161, 13.469342,cemetery,Chachoengsao Province,Thailand,tin spiral bangle,nd,nd,99.0197,nd,nd,nd,nd,nd,nd,nd,nd,nd,nd,nd,nd,0.0620,nd,nd,nd,nd,0.4510,nd,nd,nd,nd,nd,nd,nd,nd,nd,nd,pXRF,,
444,SEALIP/TH/NN/5,Early Iron Age,500 - 400 BC,Nong Nor,101.238161, 13.469342,cemetery,Chachoengsao Province,Thailand,tin spiral bangle,nd,nd,98.6507,nd,nd,nd,nd,nd,nd,nd,nd,0.2190,nd,nd,nd,nd,nd,0.1433,nd,nd,0.3557,0.1090,nd,nd,nd,nd,nd,nd,nd,nd,nd,pXRF,,
445,SEALIP/TH/NN/6,Early Iron Age,500 - 400 BC,Nong Nor,101.238161, 13.469342,cemetery,Chachoengsao Province,Thailand,pendant/bell,nd,nd,23.6030,nd,nd,nd,nd,nd,nd,nd,nd,nd,nd,nd,nd,nd,nd,75.7150,nd,nd,0.0847,nd,0.0257,nd,0.1417,nd,nd,nd,nd,nd,nd,pXRF,,
446,SEALIP/TH/NN/7,Late Bronze Age - Early Iron Age,700 - 400 BC,Nong Nor,101.238161, 13.469342,cemetery,Chachoengsao Province,Thailand,,nd,0.2100,35.1840,nd,nd,nd,nd,nd,nd,nd,0.1530,10.2517,nd,nd,nd,nd,nd,53.0107,nd,nd,0.2290,nd,0.0853,nd,0.2367,nd,nd,nd,nd,nd,nd,pXRF,,
447,SEALIP/TH/NN/8,Early Iron Age,500 - 400 BC,Nong Nor,101.238161, 13.469342,cemetery,Chachoengsao Province,Thailand,copper arrowhead,nd,nd,0.0333,nd,nd,nd,nd,nd,nd,nd,nd,0.1713,nd,nd,nd,nd,nd,99.1627,nd,nd,0.1880,nd,nd,nd,nd,nd,nd,nd,nd,nd,nd,pXRF,,
448,SEALIP/TH/NN/9,Early Iron Age,500 - 400 BC,Nong Nor,101.238161, 13.469342,cemetery,Chachoengsao Province,Thailand,copper arrowhead,nd,0.2197,0.1157,nd,nd,nd,nd,nd,nd,nd,nd,1.1820,nd,nd,nd,nd,nd,97.8020,nd,nd,nd,nd,nd,nd,nd,nd,nd,nd,nd,nd,nd,pXRF,,
449,SEALIP/TH/NN/10,Late Bronze Age,700 - 500 BC,Nong Nor,101.238161, 13.469342,cemetery,Chachoengsao Province,Thailand,bangle,nd,nd,19.8277,nd,nd,nd,nd,nd,nd,nd,nd,0.3253,nd,nd,nd,nd,nd,79.2093,nd,nd,nd,nd,0.1183,0.0187,0.1503,nd,nd,nd,nd,nd,nd,pXRF,,
450,SEALIP/TH/NN/11,Early Iron Age,500 - 400 BC,Nong Nor,101.238161, 13.469342,cemetery,Chachoengsao Province,Thailand,bangle,nd,nd,17.7003,nd,nd,nd,nd,nd,nd,nd,nd,nd,0.0117,nd,nd,nd,nd,81.7257,nd,nd,nd,nd,nd,0.0227,0.1073,nd,nd,nd,nd,nd,nd,pXRF,,
451,SEALIP/TH/NN/12,Early Iron Age,500 - 400 BC,Nong Nor,101.238161, 13.469342,cemetery,Chachoengsao Province,Thailand,strip,nd,nd,1.4033,nd,nd,nd,nd,nd,nd,nd,nd,0.0943,nd,nd,nd,nd,nd,97.9310,nd,nd,nd,nd,0.1400,0.0110,nd,nd,nd,nd,nd,nd,nd,pXRF,,
452,SEALIP/TH/NN/13,Early Iron Age,500 - 400 BC,Nong Nor,101.238161, 13.469342,cemetery,Chachoengsao Province,Thailand,bangle,nd,nd,5.7357,nd,nd,nd,nd,nd,nd,nd,nd,0.0253,nd,nd,nd,nd,nd,93.6050,nd,nd,0.2747,nd,nd,nd,nd,nd,nd,nd,nd,nd,nd,pXRF,,
453,SEALIP/TH/NN/14,Early Iron Age,500 - 400 BC,Nong Nor,101.238161, 13.469342,cemetery,Chachoengsao Province,Thailand,bangle,nd,nd,11.1073,nd,nd,nd,nd,nd,nd,nd,nd,nd,0.0087,nd,nd,nd,nd,87.8250,nd,nd,0.1660,nd,nd,nd,0.0467,nd,nd,nd,nd,nd,nd,pXRF,,
454,SEALIP/TH/NN/15,Early Iron Age,500 - 400 BC,Nong Nor,101.238161, 13.469342,cemetery,Chachoengsao Province,Thailand,bangle,nd,nd,21.1573,nd,nd,nd,nd,nd,nd,nd,nd,nd,0.0100,nd,nd,nd,nd,78.1750,nd,nd,nd,nd,0.0577,nd,0.1723,nd,nd,nd,nd,nd,nd,pXRF,,
455,SEALIP/TH/NN/16,Late Bronze Age,700 - 500 BC,Nong Nor,101.238161, 13.469342,cemetery,Chachoengsao Province,Thailand,bangle,nd,nd,21.7203,nd,nd,nd,nd,nd,nd,nd,0.0577,nd,0.0510,nd,nd,nd,nd,77.0160,nd,nd,0.2870,nd,0.0627,0.0193,0.1263,nd,nd,nd,nd,nd,nd,pXRF,,
456,SEALIP/TH/NN/17,Early Iron Age,500 - 400 BC,Nong Nor,101.238161, 13.469342,cemetery,Chachoengsao Province,Thailand,bangle,nd,nd,98.9827,nd,nd,nd,nd,nd,nd,nd,nd,0.0453,nd,nd,nd,nd,nd,0.0857,nd,nd,nd,nd,nd,nd,nd,nd,nd,nd,nd,nd,nd,pXRF,,
457,SEALIP/TH/NNT/1,Bronze Age (probable),1000-600 BC,Non Nok Tha,102.311586,16.800936,cemetery/settlement,Khon Kaen Province,Thailand,,nd,nd,11.4573,nd,nd,nd,nd,0.0117,0.0097,0.0063,0.0393,nd,nd,0.0663,nd,nd,nd,85.1027,nd,nd,0.3590,nd,nd,nd,nd,nd,0.1500,nd,0.2603,2.5330,nd,pXRF,,
458,SEALIP/TH/NNT/2,Bronze Age (probable),1000-600 BC,Non Nok Tha,102.311586,16.800936,cemetery/settlement,Khon Kaen Province,Thailand,,nd,nd,15.0380,nd,nd,nd,nd,nd,nd,nd,nd,0.0217,nd,0.0893,nd,nd,0.0353,83.9673,0.1327,0.0047,0.2190,nd,nd,nd,0.0523,nd,0.3813,nd,nd,nd,nd,pXRF,,
459,SEALIP/TH/NNT/3,Bronze Age (probable),1000-600 BC,Non Nok Tha,102.311586,16.800936,cemetery/settlement,Khon Kaen Province,Thailand,,nd,nd,10.2760,nd,nd,nd,nd,nd,nd,nd,nd,0.0103,nd,0.0347,nd,nd,nd,89.6133,nd,nd,0.0040,nd,nd,nd,0.0537,nd,nd,nd,nd,nd,nd,pXRF,,
460,SEALIP/TH/NNT/4,Bronze Age (probable),1000-600 BC,Non Nok Tha,102.311586,16.800936,cemetery/settlement,Khon Kaen Province,Thailand,,nd,0.0084,14.9675,nd,nd,nd,nd,0.0215,0.0063,0.0014,0.0019,0.0141,nd,0.0290,nd,nd,nd,84.3359,0.0733,nd,0.1960,0.0083,0.0405,nd,0.1780,0.0006,0.0893,nd,nd,nd,0.0006,pXRF,,
461,SEALIP/TH/NNT/5,Bronze Age (probable),1000-600 BC,Non Nok Tha,102.311586,16.800936,cemetery/settlement,Khon Kaen Province,Thailand,,nd,nd,14.0097,0.0430,nd,nd,nd,0.1303,nd,0.0013,nd,2.6700,nd,nd,nd,nd,nd,80.8467,nd,nd,0.2733,nd,0.0703,nd,0.1803,nd,nd,nd,0.8647,0.8653,nd,pXRF,,
462,SEALIP/TH/NNT/6,Bronze Age (probable),1000-600 BC,Non Nok Tha,102.311586,16.800936,cemetery/settlement,Khon Kaen Province,Thailand,,nd,nd,23.3550,nd,nd,nd,nd,0.0170,0.0143,0.0127,nd,nd,nd,0.0360,nd,nd,nd,71.7107,nd,nd,0.6297,nd,nd,nd,nd,nd,0.1740,nd,1.4987,2.5497,nd,pXRF,,
463,SEALIP/TH/NNT/7,Bronze Age (probable),1000-600 BC,Non Nok Tha,102.311586,16.800936,cemetery/settlement,Khon Kaen Province,Thailand,,nd,0.7523,9.2597,nd,nd,nd,nd,0.0033,0.0040,0.0107,0.0480,3.9820,nd,0.2390,nd,nd,nd,81.8430,nd,nd,nd,nd,nd,nd,nd,nd,nd,nd,0.1193,3.6997,nd,pXRF,,
464,SEALIP/TH/NNT/8,Bronze Age (probable),1000-600 BC,Non Nok Tha,102.311586,16.800936,cemetery/settlement,Khon Kaen Province,Thailand,,nd,nd,9.1873,0.0623,nd,nd,nd,0.0053,nd,0.0057,nd,nd,nd,0.0100,nd,nd,nd,86.9963,0.0373,nd,0.1140,nd,nd,nd,nd,nd,0.0847,nd,0.8667,2.5983,nd,pXRF,,
465,SEALIP/TH/NNT/9,Bronze Age (probable),1000-600 BC,Non Nok Tha,102.311586,16.800936,cemetery/settlement,Khon Kaen Province,Thailand,,nd,nd,8.1293,nd,nd,nd,nd,0.0427,0.0370,0.0310,nd,1.6393,nd,0.2563,nd,nd,nd,89.3513,nd,nd,nd,nd,nd,nd,nd,nd,nd,nd,nd,0.5107,0.0007,pXRF,,
466,SEALIP/TH/NNT/10,Bronze Age (probable),1000-600 BC,Non Nok Tha,102.311586,16.800936,cemetery/settlement,Khon Kaen Province,Thailand,,nd,0.0135,4.7790,0.0340,nd,nd,nd,0.0780,0.0020,0.0345,0.1715,1.7280,nd,1.1030,nd,nd,0.0265,64.4935,0.0390,nd,1.5065,0.0475,0.0590,0.1705,0.4630,1.4040,nd,nd,0.8530,22.9630,nd,pXRF,,
467,SEALIP/TH/NNT/11,Bronze Age (probable),1000-600 BC,Non Nok Tha,102.311586,16.800936,cemetery/settlement,Khon Kaen Province,Thailand,,nd,0.0320,12.3563,nd,0.0040,nd,nd,nd,nd,nd,nd,1.1300,nd,0.0617,0.0083,nd,nd,85.8960,nd,nd,nd,nd,nd,nd,0.1390,nd,nd,nd,nd,0.3383,nd,pXRF,,
468,SEALIP/TH/NNT/12,Bronze Age (probable),1000-600 BC,Non Nok Tha,102.311586,16.800936,cemetery/settlement,Khon Kaen Province,Thailand,,nd,nd,17.0640,nd,nd,nd,nd,0.0140,0.0083,0.0063,0.1173,0.5660,nd,0.8057,nd,nd,nd,81.4127,nd,nd,nd,nd,nd,nd,nd,nd,nd,nd,nd,nd,nd,pXRF,,
469,SEALIP/TH/NNT/13,Bronze Age (probable),1000-600 BC,Non Nok Tha,102.311586,16.800936,cemetery/settlement,Khon Kaen Province,Thailand,,nd,nd,6.7760,nd,nd,nd,nd,0.0917,0.0757,0.0220,nd,1.4737,nd,nd,nd,nd,nd,90.4537,nd,nd,nd,nd,nd,nd,nd,nd,nd,nd,1.0737,nd,0.0020,pXRF,,
470,SEALIP/TH/NNT/14,Bronze Age (probable),1000-600 BC,Non Nok Tha,102.311586,16.800936,cemetery/settlement,Khon Kaen Province,Thailand,,nd,nd,5.0310,nd,nd,nd,nd,0.0097,0.0030,nd,nd,nd,0.0233,0.0100,nd,nd,nd,83.1470,0.1177,nd,0.1677,nd,nd,nd,nd,nd,0.4677,nd,1.3423,9.6673,nd,pXRF,,
471,SEALIP/TH/NPW/11,Early Bronze Age,1300-1100 BC,Non Pa Wai,100.677893,14.970612,cemetery/settlement/copper smelting,Lopburi Province,Thailand,Cu axe,nd,nd,1.4400,nd,nd,0.0380,nd,nd,nd,nd,nd,0.0690,0.0070,nd,nd,nd,nd,98.0860,0.0510,0.0490,0.2600,nd,nd,nd,nd,nd,nd,nd,nd,nd,nd,Mannheim EDXRF,Metal,
472,SEALIP/TH/NUL/1,Early Iron Age,300-200 BC,Noen U Loke,102.256264, 15.260878,cemetery,Nakhon Ratchasima Province,Thailand,,nd,0.1973,34.7923,nd,nd,nd,nd,nd,nd,nd,nd,0.1730,nd,nd,nd,nd,nd,64.1667,nd,nd,nd,nd,nd,nd,0.2183,nd,nd,nd,nd,nd,nd,pXRF,,
473,SEALIP/TH/PKTL/1,Early Iron Age,400 - 200 BC,Phu Khao Thong Langsuan, 99.082367,  9.914160,cave burial,Chumpon Province,Thailand,knobbed bronze bowl,nd,nd,10.0043,0.0280,nd,nd,nd,nd,nd,nd,nd,0.0110,0.0170,0.0060,nd,nd,0.0690,89.7113,0.0160,nd,0.0393,nd,nd,nd,0.0827,nd,nd,nd,nd,nd,nd,pXRF,Corroded,
474,SEALIP/TH/PKTL/2,Early Iron Age,400 - 200 BC,Phu Khao Thong Langsuan, 99.082367,  9.914160,cave burial,Chumpon Province,Thailand,bronze bowl,nd,nd,25.4460,nd,nd,nd,nd,nd,nd,nd,nd,nd,nd,0.0103,nd,nd,0.0710,74.0773,nd,nd,0.0760,nd,nd,nd,nd,nd,0.3143,nd,nd,nd,nd,pXRF,Corroded,
475,SEALIP/TH/PKTL/3,Early Iron Age,400 - 200 BC,Phu Khao Thong Langsuan, 99.082367,  9.914160,cave burial,Chumpon Province,Thailand,decorated lid,nd,nd,16.1017,nd,nd,nd,nd,nd,nd,nd,nd,3.2813,nd,nd,nd,nd,nd,74.8163,nd,nd,0.0410,nd,nd,nd,nd,nd,nd,nd,nd,5.5153,nd,pXRF,,
476,SEALIP/TH/PL/9,Bronze-Early-Mid Iron Age,1000 - 0 BC,Phu Lon,102.140552,18.204171,copper mining/smelting,Nong Khai Province,Thailand,Cu/Br drip,nd,0.0160,7.1000,nd,nd,0.0850,nd,nd,nd,nd,0.0600,19.7000,nd,nd,nd,nd,nd,72.8370,0.1680,0.0340,nd,nd,nd,nd,nd,nd,nd,nd,nd,nd,nd,Mannheim EDXRF,Metal,
477,SEALIP/TH/PL/10,Bronze-Early-Mid Iron Age,1000 - 0 BC,Phu Lon,102.140552,18.204171,copper mining/smelting,Nong Khai Province,Thailand,Br axe,nd,0.0210,10.3000,nd,nd,0.0540,nd,nd,nd,nd,nd,nd,0.0400,0.0690,nd,nd,nd,87.6180,0.0180,0.0240,1.7800,nd,nd,nd,nd,nd,nd,nd,nd,nd,nd,Mannheim EDXRF,Metal,
478,SEALIP/TH/PTT/1,Early Iron Age,400 - 100 BC,Prommatin Tai,100.618757,14.992706,Burial,Lopburi Province,Thailand,ring ,nd,nd,22.1730,nd,nd,nd,nd,nd,nd,0.0070,nd,0.8690,nd,0.0563,nd,nd,nd,72.0047,nd,nd,1.2867,nd,nd,nd,nd,nd,nd,nd,0.1410,3.4547,nd,pXRF,,
479,SEALIP/TH/PTT/2,Early Iron Age,400 - 100 BC,Prommatin Tai,100.618757,14.992706,Burial,Lopburi Province,Thailand,ring,nd,nd,13.6110,nd,nd,nd,nd,nd,nd,0.0197,nd,0.7557,nd,0.0413,nd,0.1090,0.5163,56.1227,nd,nd,6.0990,nd,nd,nd,nd,1.8315,nd,nd,0.3787,20.7767,nd,pXRF,,
480,SEALIP/TH/PTT/3,Early Iron Age,400 - 100 BC,Prommatin Tai,100.618757,14.992706,Burial,Lopburi Province,Thailand,ring,33.9000,nd,35.3833,nd,nd,nd,nd,nd,nd,nd,nd,2.7400,nd,0.0867,nd,nd,nd,27.4100,nd,nd,nd,nd,nd,nd,nd,nd,nd,nd,nd,nd,nd,SEM-EDS,corroded,
481,SEALIP/TH/PTT/4,Early Iron Age,400 - 100 BC,Prommatin Tai,100.618757,14.992706,Burial,Lopburi Province,Thailand,ring,nd,nd,33.4410,nd,nd,nd,nd,nd,nd,nd,nd,1.0203,nd,nd,0.0343,nd,nd,63.9680,nd,nd,0.6497,nd,nd,nd,nd,nd,nd,nd,0.0425,0.8177,nd,pXRF,Corroded,
482,SEALIP/TH/PTT/5,Early Iron Age,400 - 100 BC,Prommatin Tai,100.618757,14.992706,Burial,Lopburi Province,Thailand,ring,nd,0.0283,18.4297,nd,nd,nd,nd,nd,nd,0.0053,nd,5.7173,nd,0.1657,nd,nd,nd,75.0450,0.0250,nd,0.3280,nd,0.0717,nd,nd,nd,nd,nd,nd,nd,nd,pXRF,,
483,SEALIP/TH/PTT/6,Early Iron Age,400 - 100 BC,Prommatin Tai,100.618757,14.992706,Burial,Lopburi Province,Thailand,ring,nd,nd,17.5783,nd,nd,nd,nd,nd,nd,0.0055,0.0355,4.9517,nd,0.1910,0.0645,nd,nd,75.6890,nd,nd,0.9307,nd,nd,nd,nd,nd,nd,nd,nd,0.4570,nd,pXRF,,
484,SEALIP/TH/PTT/7,Early Iron Age,400 - 100 BC,Prommatin Tai,100.618757,14.992706,Burial,Lopburi Province,Thailand,lead strip,nd,nd,nd,nd,nd,nd,nd,nd,nd,nd,nd,99.6330,nd,nd,nd,nd,nd,0.1170,nd,nd,nd,nd,nd,0.1440,nd,nd,nd,nd,nd,nd,nd,pXRF,,
485,SEALIP/TH/SCP/1,Iron Age,400 BC - AD 300,Sab Champa,101.240427,15.052521,,Nakhon Ratchasima Province,Thailand,animal figurine,nd,nd,19.5003,0.0265,nd,nd,nd,nd,nd,0.0043,nd,3.2473,nd,nd,0.0337,nd,nd,72.5487,nd,nd,0.2367,nd,0.0420,nd,nd,1.0410,nd,nd,nd,3.8133,nd,pXRF,Corroded,
486,SEALIP/TH/SCP/2,Iron Age,400 BC - AD 300,Sab Champa,101.240427,15.052521,,Nakhon Ratchasima Province,Thailand,bangle,nd,nd,15.7317,nd,nd,nd,nd,0.0090,0.0080,0.0140,0.0340,3.6563,nd,0.1553,0.0443,nd,nd,73.2393,nd,nd,0.7323,nd,nd,nd,nd,nd,nd,nd,nd,6.0327,nd,pXRF,,
487,SEALIP/TH/SCP/3,Iron Age,400 BC - AD 300,Sab Champa,101.240427,15.052521,,Nakhon Ratchasima Province,Thailand,socketed axe,nd,nd,4.5840,nd,nd,nd,nd,nd,nd,nd,nd,0.0350,0.0140,0.0277,nd,nd,nd,95.1737,0.0190,nd,0.1557,nd,nd,nd,nd,nd,nd,nd,nd,nd,nd,pXRF,,
488,SEALIP/TH/TC/1,Early-Mid Iron Age,400 - 100 BC,Tham Cheng, 99.214215, 10.237223,,Chumpon Province,Thailand,vessel (rim sample),nd,nd,1.2000,nd,nd,0.0072,nd,nd,nd,nd,nd,0.0071,nd,0.0106,nd,nd,nd,86.0000,0.1701,0.0427,0.8543,nd,nd,0.0005,nd,0.0388,nd,nd,nd,0.2700,nd,,,
489,SEALIP/TH/TK/1,,,Tha Kae,100.619445, 14.843889,,Lopburi Province,Thailand,-,nd,0.4520,0.1677,nd,nd,nd,nd,nd,nd,nd,0.0207,0.1613,nd,0.2435,0.0420,nd,nd,98.0215,0.0415,nd,0.0305,nd,nd,nd,nd,nd,0.7310,nd,0.0960,2.5320,nd,pXRF,,
490,SEALIP/TH/TTT/1,Early-Mid Iron Age,400 - 100 BC,Tham Tha Thun, 98.957409, 10.348570,,Chumpon Province,Thailand,bronze vessel,nd,0.0119,5.3000,nd,nd,0.0256,nd,nd,nd,nd,0.0010,0.0491,nd,0.0419,nd,nd,nd,73.0000,0.0092,0.0015,0.0299,nd,nd,nd,0.0018,0.0597,nd,nd,nd,0.6300,nd,,,
491,SEALIP/VN/CT/1,Bắc thuộc,100 BC – AD 100,Cam Thuy,105.468319,20.210976,,Hanoi capital region,Vietnam,small bowl with raised and incised knob,nd,0.4544,25.3472,nd,nd,0.1605,nd,nd,nd,nd,0.2987,23.3127,0.0177,1.6755,nd,nd,2.3984,45.7475,0.1144,0.0338,0.4391,nd,nd,nd,nd,nd,nd,nd,nd,nd,nd,Mannheim EDXRF,Corrosion,
492,SEALIP/VN/CT/2,Bắc thuộc,100 BC – AD 100,Cam Thuy,105.468319,20.210976,,Hanoi capital region,Vietnam,large bowl with single incised interior rim. slightly raised knob and triple incised exterior rim,nd,0.0329,17.4588,nd,nd,0.0199,nd,nd,nd,nd,0.1230,2.6024,nd,nd,nd,nd,0.8816,78.8256,0.0501,nd,nd,nd,nd,nd,nd,nd,nd,nd,nd,nd,nd,Mannheim EDXRF,Metal and corrosion,
493,SEALIP/VN/CT/3,Bắc thuộc,100 BC – AD 100,Cam Thuy,105.468319,20.210976,,Hanoi capital region,Vietnam,medium bowl with double incised interior rim and no exterior incision,nd,0.1053,6.3786,nd,nd,0.1843,nd,nd,nd,nd,0.1468,12.9612,nd,1.5543,nd,nd,0.4128,78.1565,0.0957,0.0130,nd,nd,nd,nd,nd,nd,nd,nd,nd,nd,nd,Mannheim EDXRF,Metal and corrosion,
494,SEALIP/VN/CT/4,Bắc thuộc,100 BC – AD 100,Cam Thuy,105.468319,20.210976,,Hanoi capital region,Vietnam,large bowl with triple exterior incision,nd,0.2765,11.1137,nd,nd,0.1326,nd,nd,nd,nd,0.1674,19.2736,nd,0.5134,nd,nd,0.3566,67.8523,0.1056,0.0177,0.1786,nd,nd,nd,nd,nd,nd,nd,nd,nd,nd,Mannheim EDXRF,Metal and corrosion,
495,SEALIP/VN/CT/5,Bắc thuộc,100 BC – AD 100,Cam Thuy,105.468319,20.210976,,Hanoi capital region,Vietnam,large bowl with single incised interior rim. slightly raised knob and triple incised exterior rim,nd,0.1272,11.4685,nd,nd,0.2479,nd,nd,nd,nd,0.3007,9.4325,nd,1.2738,nd,nd,0.3015,76.6780,0.0609,nd,0.1042,nd,nd,nd,nd,nd,nd,nd,nd,nd,nd,Mannheim EDXRF,Metal and corrosion,
496,SEALIP/VN/DH/1,Western Han,206 BC - AD 9,Doc Hong,105.685539,21.135396,Western Han tomb near modern bronze casting village,Bac Ninh Province,Vietnam,incised plate/dish (dia),nd,0.4670,36.7656,nd,nd,0.6696,nd,nd,nd,nd,0.9250,24.6325,nd,1.6860,nd,nd,nd,29.5825,0.2080,0.0110,5.0142,nd,nd,nd,nd,nd,nd,nd,nd,nd,nd,Mannheim EDXRF,Corrosion,
497,SEALIP/VN/DH/2,Western Han,206 BC - AD 9,Doc Hong,105.685539,21.135396,Western Han tomb near modern bronze casting village,Bac Ninh Province,Vietnam,drinking vessel (nhi boi),nd,0.4839,23.1664,nd,nd,0.2108,nd,nd,nd,nd,0.2004,13.8476,nd1,0.8425,nd,nd,3.2048,52.8865,0.0439,nd,5.0995,nd,nd,nd,nd,nd,nd,nd,nd,nd,nd,Mannheim EDXRF,Corrosion,
498,SEALIP/VN/DH/3,Western Han,206 BC - AD 9,Doc Hong,105.685539,21.135396,Western Han tomb near modern bronze casting village,Bac Ninh Province,Vietnam,Dragon-headed spoon (dia),nd,0.8571,19.4514,nd,nd,0.4621,nd,nd,nd,nd,0.2310,28.0401,nd2,0.7949,nd,nd,nd,44.3461,0.0380,nd,5.7557,nd,nd,nd,nd,nd,nd,nd,nd,nd,nd,Mannheim EDXRF,Corrosion,
499,SEALIP/VN/DS/1,Đông Sơn,500 - 100 BC,Đông Sơn,105.620726, 20.921841,probably cemetery,Than Hoa Province,Vietnam,mini drum,nd,0.0593,1.7630,0.0113,0.0483,0.0000,nd,nd,nd,0.0137,nd,6.0083,nd,nd,nd,nd,nd,89.3563,0.0210,nd,0.0600,nd,nd,nd,nd,1.1393,nd,nd,nd,1.0203,nd,pXRF,,
500,SEALIP/VN/DS/2,Đông Sơn,500 - 100 BC,Đông Sơn,105.620726, 20.921841,probably cemetery,Than Hoa Province,Vietnam,mini drum,nd,0.8977,8.0127,0.0163,nd,0.2357,nd,nd,nd,0.0170,nd,10.9877,nd,nd,nd,nd,nd,77.0720,nd,nd,0.1007,nd,nd,nd,nd,1.5920,nd,nd,nd,0.4070,nd,pXRF,,
501,SEALIP/VN/DS/3,Đông Sơn,500 - 100 BC,Đông Sơn,105.620726, 20.921841,probably cemetery,Than Hoa Province,Vietnam,mini drum,nd,nd,7.6617,0.1307,0.1470,nd,nd,nd,nd,0.0293,nd,7.6413,nd,nd,nd,nd,nd,77.5837,nd,nd,0.3320,nd,nd,0.0377,0.0000,3.4527,nd,nd,0.4977,2.3020,nd,pXRF,,
502,SEALIP/VN/DS/4,Đông Sơn,500 - 100 BC,Đông Sơn,105.620726, 20.921841,probably cemetery,Than Hoa Province,Vietnam,mini drum,nd,nd,nd,nd,nd,nd,nd,nd,nd,0.0193,nd,2.4570,nd,nd,nd,nd,nd,88.0517,nd,nd,0.5130,nd,nd,nd,nd,2.5393,nd,nd,2.2913,3.9400,nd,pXRF,corroded,
503,SEALIP/VN/DS/5,Đông Sơn,500 - 100 BC,Đông Sơn,105.620726, 20.921841,probably cemetery,Than Hoa Province,Vietnam,mini drum,nd,0.2777,14.5300,0.2293,0.2360,nd,nd,nd,nd,0.0283,nd,17.8123,nd,nd,nd,nd,nd,62.7033,nd,nd,0.1173,nd,nd,nd,nd,1.8280,nd,nd,0.4123,1.1067,nd,pXRF,corroded,
504,SEALIP/VN/DS/6,Đông Sơn,500 - 100 BC,Đông Sơn,105.620726, 20.921841,probably cemetery,Than Hoa Province,Vietnam,mini drum,nd,nd,0.1583,0.0257,0.0913,nd,nd,nd,nd,0.0197,nd,1.7267,nd,0.2737,nd,nd,nd,91.5867,0.0097,nd,0.1253,nd,nd,nd,nd,2.5510,nd,nd,0.3240,3.0180,nd,pXRF,,
505,SEALIP/VN/DS/7,Đông Sơn,500 - 100 BC,Đông Sơn,105.620726, 20.921841,probably cemetery,Than Hoa Province,Vietnam,mini tympanum,nd,0.1107,17.2227,0.0747,0.0363,nd,nd,nd,nd,0.0207,nd,11.0963,nd,nd,nd,nd,nd,66.8373,0.0500,nd,0.3427,nd,nd,nd,nd,2.7123,nd,nd,nd,1.2403,nd,pXRF,,
506,SEALIP/VN/DS/8,Đông Sơn,500 - 100 BC,Đông Sơn,105.620726, 20.921841,probably cemetery,Than Hoa Province,Vietnam,mini drum,nd,0.0940,6.4647,0.0217,0.0240,nd,nd,nd,nd,0.0137,nd,11.0340,nd,0.5757,nd,nd,nd,75.3980,0.0100,nd,0.2140,nd,nd,nd,nd,1.5713,nd,nd,0.8193,3.6320,nd,pXRF,,
507,SEALIP/VN/DS/9,Đông Sơn,500 - 100 BC,Đông Sơn,105.620726, 20.921841,probably cemetery,Than Hoa Province,Vietnam,mini drum,nd,0.9217,2.5950,0.3950,0.3400,1.8360,nd,nd,nd,0.0413,nd,1.2393,nd,1.2340,nd,nd,0.1370,86.1427,nd,nd,0.1123,nd,0.3510,0.6103,1.5810,nd,nd,nd,0.1877,0.9527,nd,pXRF,corroded,
508,SEALIP/VN/DS/10,Đông Sơn,500 - 100 BC,Đông Sơn,105.620726, 20.921841,probably cemetery,Than Hoa Province,Vietnam,mini drum,nd,0.0227,15.3887,0.0327,nd,nd,nd,nd,nd,nd,nd,0.0777,nd,0.0387,nd,nd,nd,83.2970,nd,nd,0.4993,nd,nd,nd,0.1833,nd,0.0553,nd,0.0203,0.2447,nd,pXRF,,
509,SEALIP/VN/DS/11,Đông Sơn,500 - 100 BC,Đông Sơn,105.620726, 20.921841,probably cemetery,Than Hoa Province,Vietnam,mini drum,nd,0.0720,3.1383,nd,nd,nd,nd,nd,nd,nd,nd,1.7460,nd,0.1823,nd,nd,nd,94.3913,0.0310,nd,0.0723,nd,nd,nd,nd,nd,nd,nd,nd,0.3013,nd,pXRF,,
510,SEALIP/VN/DS/12,Đông Sơn,500 - 100 BC,Đông Sơn,105.620726, 20.921841,probably cemetery,Than Hoa Province,Vietnam,mini drum,nd,0.0513,0.1973,nd,0.0333,nd,nd,nd,nd,0.0057,nd,1.2953,nd,0.2253,nd,nd,nd,97.5933,0.0403,nd,0.0000,nd,nd,nd,nd,nd,nd,nd,0.0950,0.4027,nd,pXRF,,
511,SEALIP/VN/DS/13,Đông Sơn,500 - 100 BC,Đông Sơn,105.620726, 20.921841,probably cemetery,Than Hoa Province,Vietnam,mini drum,nd,0.1340,0.1540,0.0413,nd,nd,nd,nd,nd,0.0080,nd,0.6910,nd,0.6297,nd,nd,nd,97.2787,0.0667,nd,0.0563,nd,0.0107,0.0637,0.0623,nd,nd,nd,0.0320,0.6603,nd,pXRF,,
512,SEALIP/VN/DS/14,Đông Sơn,500 - 100 BC,Đông Sơn,105.620726, 20.921841,probably cemetery,Than Hoa Province,Vietnam,mini drum,nd,0.0663,9.9317,nd,nd,nd,nd,nd,nd,0.0083,nd,13.4700,nd,nd,nd,nd,nd,75.9440,0.0080,nd,nd,nd,nd,nd,0.1133,nd,nd,nd,nd,nd,nd,pXRF,,
513,SEALIP/VN/DS/15,Đông Sơn,500 - 100 BC,Đông Sơn,105.620726, 20.921841,probably cemetery,Than Hoa Province,Vietnam,mini drum,nd,nd,0.0187,nd,0.0093,nd,nd,nd,nd,0.0050,nd,2.0117,nd,0.1327,nd,nd,nd,97.1387,nd,nd,nd,nd,nd,nd,nd,nd,nd,nd,nd,0.6220,nd,pXRF,,
514,SEALIP/VN/DS/16,Đông Sơn,500 - 100 BC,Đông Sơn,105.620726, 20.921841,probably cemetery,Than Hoa Province,Vietnam,mini drum,nd,0.1690,0.1067,0.1370,0.1877,nd,nd,nd,nd,0.0207,nd,0.9897,nd,0.0230,nd,nd,nd,93.4800,nd,nd,0.0103,nd,nd,nd,0.0297,1.7457,nd,nd,0.1163,1.7303,nd,pXRF,,
515,SEALIP/VN/DS/17,Đông Sơn,500 - 100 BC,Đông Sơn,105.620726, 20.921841,probably cemetery,Than Hoa Province,Vietnam,mini drum,nd,0.1640,19.6553,0.0100,nd,nd,nd,nd,nd,0.0090,nd,14.4723,nd,nd,nd,nd,nd,65.0200,0.0440,nd,0.1763,nd,nd,nd,0.1967,0.0000,nd,nd,nd,nd,nd,pXRF,,
516,SEALIP/VN/DS/18,Đông Sơn,500 - 100 BC,Đông Sơn,105.620726, 20.921841,probably cemetery,Than Hoa Province,Vietnam,mini drum,nd,0.0227,18.8173,0.0763,nd,nd,nd,nd,nd,0.0110,nd,2.6623,nd,nd,nd,nd,nd,73.9500,nd,nd,0.6397,nd,nd,nd,nd,0.6617,nd,nd,0.1917,2.4100,nd,pXRF,,
517,SEALIP/VN/DS/19,Đông Sơn,500 - 100 BC,Đông Sơn,105.620726, 20.921841,probably cemetery,Than Hoa Province,Vietnam,situla,nd,0.1123,1.3030,0.0200,0.0400,nd,nd,nd,nd,0.0073,nd,2.5230,nd,0.1097,nd,nd,nd,90.7517,nd,nd,0.0067,nd,0.0140,0.0170,0.0400,nd,nd,nd,0.1317,4.5677,nd,pXRF,corroded,
518,SEALIP/VN/DS/20,Đông Sơn,500 - 100 BC,Đông Sơn,105.620726, 20.921841,probably cemetery,Than Hoa Province,Vietnam,medium drum,nd,0.0517,16.3707,0.0780,nd,nd,nd,nd,nd,0.0000,nd,0.0827,nd,0.0823,nd,nd,nd,82.2303,0.0250,nd,0.2120,nd,nd,nd,0.0883,nd,0.2350,nd,0.1553,0.3387,nd,pXRF,,
519,SEALIP/VN/DT/1,Bắc thuộc,c. 2000 BP,Đào Thịnh,104.787222, 21.798611,cemetery,Tuyen Quang Province,Vietnam,large adze,nd,0.1941,13.6573,nd,nd,0.0115,nd,nd,nd,nd,0.0355,3.3659,nd,nd,nd,nd,3.4527,79.1246,0.0544,nd,0.0774,nd,nd,nd,nd,nd,nd,nd,nd,nd,nd,Mannheim EDXRF,Metal and corrosion,
520,SEALIP/VN/DT/2,Bắc thuộc,c. 2000 BP,Đào Thịnh,104.787222, 21.798611,cemetery,Tuyen Quang Province,Vietnam,forged socketed cutting tool,nd,0.1143,9.0278,nd,nd,0.0434,nd,nd,nd,nd,0.0101,0.3109,nd,0.0792,nd,nd,3.0114,87.0642,0.0470,nd,0.2811,nd,nd,nd,nd,nd,nd,nd,nd,nd,nd,Mannheim EDXRF,Metal and corrosion,
521,SEALIP/VN/DT/3,Bắc thuộc,c. 2000 BP,Đào Thịnh,104.787222, 21.798611,cemetery,Tuyen Quang Province,Vietnam,cast socket adze,nd,0.1565,13.4134,nd,nd,0.0130,nd,nd,nd,nd,nd,1.7451,nd,0.0447,nd,nd,5.4693,78.9702,0.0682,nd,0.0875,nd,nd,nd,nd,nd,nd,nd,nd,nd,nd,Mannheim EDXRF,Metal and corrosion,
522,SEALIP/VN/DT/4,Bắc thuộc,c. 2000 BP,Đào Thịnh,104.787222, 21.798611,cemetery,Tuyen Quang Province,Vietnam,square socket adze. flared blade,nd,0.0923,12.9240,nd,nd,0.0117,nd,nd,nd,nd,0.0276,0.0150,nd,0.1381,nd,nd,1.7609,84.9870,0.0268,0.0111,nd,nd,nd,nd,nd,nd,nd,nd,nd,nd,nd,Mannheim EDXRF,Metal,
523,SEALIP/VN/DT/5,Bắc thuộc,c. 2000 BP,Đào Thịnh,104.787222, 21.798611,cemetery,Tuyen Quang Province,Vietnam,Dongson drum,nd,0.0459,14.1468,nd,nd,0.0256,nd,nd,nd,nd,0.0116,nd,nd,0.0582,nd,nd,1.3705,84.1569,0.0254,nd,0.1508,nd,nd,nd,nd,nd,nd,nd,nd,nd,nd,Mannheim EDXRF,Metal and corrosion,
524,SEALIP/VN/DTR/1,Đồng Dầu,8e - 6e century BCE,Dai Trach,106.044083, 21.056258,,Bac Ninh Province,Vietnam,scraper frags,nd,nd,31.0760,nd,nd,nd,nd,nd,nd,nd,nd,nd,nd,0.0457,nd,nd,nd,68.8000,nd,nd,nd,nd,nd,nd,nd,nd,nd,nd,nd,nd,nd,pXRF,,
525,SEALIP/VN/DTR/2,Đồng Dầu,8e - 6e century BCE,Dai Trach,106.044083, 21.056258,,Bac Ninh Province,Vietnam,knife,nd,nd,20.0393,nd,nd,nd,nd,nd,nd,nd,nd,nd,nd,0.0610,nd,nd,nd,77.2067,nd,nd,0.0590,nd,nd,nd,nd,nd,nd,nd,2.0467,0.5303,nd,pXRF,,
526,SEALIP/VN/DTR/3,Đồng Dầu,8e - 6e century BCE,Dai Trach,106.044083, 21.056258,,Bac Ninh Province,Vietnam,drill,nd,nd,33.4440,0.0970,nd,nd,nd,nd,nd,nd,nd,0.0203,nd,0.0667,nd,nd,0.0137,60.9320,nd,nd,1.8953,nd,nd,nd,nd,nd,nd,nd,2.5197,1.0023,nd,pXRF,,
527,SEALIP/VN/DTR/4,Đồng Dầu,8e - 6e century BCE,Dai Trach,106.044083, 21.056258,,Bac Ninh Province,Vietnam,fish hook,nd,nd,11.3430,nd,nd,nd,nd,nd,nd,nd,nd,nd,nd,0.1057,nd,nd,nd,88.1223,nd,nd,nd,nd,nd,nd,nd,nd,0.3703,nd,nd,nd,nd,pXRF,,
528,SEALIP/VN/DTR/5,Đồng Dầu,8e - 6e century BCE,Dai Trach,106.044083, 21.056258,,Bac Ninh Province,Vietnam,needle,nd,nd,18.4353,0.0403,nd,nd,nd,nd,nd,nd,nd,0.1853,nd,0.0360,nd,nd,nd,79.7460,nd,nd,0.0143,nd,nd,nd,nd,nd,nd,nd,0.7053,0.7680,nd,pXRF,,
529,SEALIP/VN/DTR/6,Đồng Dầu,8e - 6e century BCE,Dai Trach,106.044083, 21.056258,,Bac Ninh Province,Vietnam,arrowhead,nd,nd,23.8890,0.0000,nd,nd,nd,nd,nd,nd,nd,0.0247,nd,0.0267,nd,nd,nd,64.6583,nd,nd,0.4507,nd,nd,nd,nd,nd,nd,nd,8.4610,2.4863,nd,pXRF,Corroded,
530,SEALIP/VN/DTR/7,Đồng Dầu,8e - 6e century BCE,Dai Trach,106.044083, 21.056258,,Bac Ninh Province,Vietnam,fish hook,nd,nd,23.8537,0.1887,nd,nd,nd,nd,nd,nd,nd,0.3770,nd,nd,nd,nd,nd,71.9930,nd,nd,0.1213,nd,nd,nd,nd,nd,nd,nd,2.7563,0.7010,nd,pXRF,,
531,SEALIP/VN/DTR/8,Đồng Dầu,9e - 6e century BCE,Dai Trach,106.044084, 21.056259,,Bac Ninh Province,Vietnam,pediform axe fragment,nd,nd,nd,nd,nd,nd,nd,nd,nd,nd,nd,nd,nd,nd,nd,nd,nd,nd,nd,nd,nd,nd,nd,nd,nd,nd,nd,nd,nd,nd,nd,,heavily Corroded,
532,SEALIP/VN/DTR/9,Đồng Dầu,8e - 6e century BCE,Dai Trach,106.044083, 21.056258,,Bac Ninh Province,Vietnam,knife,nd,nd,52.1060,0.0985,nd,nd,nd,nd,nd,nd,nd,0.0135,nd,0.0675,nd,nd,0.1445,44.2125,nd,nd,0.2775,nd,nd,nd,nd,nd,nd,nd,2.1645,0.9055,nd,pXRF,corroded,
533,SEALIP/VN/DTR/10,Đồng Dầu,8e - 6e century BCE,Dai Trach,106.044083, 21.056258,,Bac Ninh Province,Vietnam,thap fragment,nd,0.1553,17.8593,nd,nd,nd,nd,nd,nd,nd,nd,23.2677,nd,nd,nd,nd,0.0613,56.6390,0.0077,nd,1.0347,nd,nd,nd,nd,0.8493,nd,nd,nd,nd,nd,pXRF,,
534,SEALIP/VN/DTR/11,Đồng Dầu,8e - 6e century BCE,Dai Trach,106.044083, 21.056258,,Bac Ninh Province,Vietnam,spear socket,nd,nd,29.2383,0.1003,nd,nd,nd,nd,nd,nd,nd,0.1303,nd,0.0467,nd,nd,0.1000,68.3727,nd,nd,0.3397,nd,nd,nd,nd,nd,nd,nd,0.7537,0.9153,nd,pXRF,,
535,SEALIP/VN/DTR/12,Đồng Dầu,8e - 6e century BCE,Dai Trach,106.044083, 21.056258,,Bac Ninh Province,Vietnam,spearhead fragment,nd,nd,18.0880,nd,nd,nd,nd,nd,nd,0.0113,0.0160,16.5297,nd,nd,nd,nd,nd,64.2710,nd,nd,0.3553,nd,nd,nd,nd,nd,nd,nd,nd,0.7057,nd,pXRF,,
536,SEALIP/VN/DTR/13,Đồng Dầu,8e - 6e century BCE,Dai Trach,106.044083, 21.056258,,Bac Ninh Province,Vietnam,chisel,nd,nd,19.3323,nd,nd,nd,nd,nd,nd,nd,nd,0.0163,nd,0.0477,nd,nd,0.0130,79.5543,nd,nd,0.1787,nd,nd,nd,0.0780,nd,0.2980,nd,nd,0.4303,nd,pXRF,,
537,SEALIP/VN/DX/1,Late Đông Sơn/Western Han,200 - 50 BC,Đọng Xá,106.396422,20.564421,cemetery,Hai Phong Province,Vietnam,small socketed implement Pb,nd,0.0230,0.0479,nd,nd,0.0760,nd,nd,nd,nd,nd,95.0000,0.0300,nd,nd,nd,1.7300,0.8600,nd,nd,1.4700,nd,nd,nd,nd,nd,nd,nd,nd,nd,nd,Mannheim EDXRF,Corrosion,
538,SEALIP/VN/DX/2,Late Đông Sơn/Western Han,200 - 50 BC,Đọng Xá,106.396422,20.564421,cemetery,Hai Phong Province,Vietnam,chopped decorated Pb,nd,nd,0.0080,nd,nd,0.0300,nd,nd,nd,nd,nd,100.0000,nd,nd,nd,nd,0.0200,0.0400,nd,nd,0.3000,nd,nd,nd,nd,nd,nd,nd,nd,nd,nd,Mannheim EDXRF,Corrosion,
539,SEALIP/VN/DX/3,Late Đông Sơn/Western Han,200 - 50 BC,Đọng Xá,106.396422,20.564421,cemetery,Hai Phong Province,Vietnam,socketed projectile,nd,0.0672,1.2018,nd,nd,0.0896,nd,nd,nd,nd,0.0197,2.6751,nd,1.0670,nd,nd,0.7233,94.0971,0.0401,nd,nd,nd,nd,nd,nd,nd,nd,nd,nd,nd,nd,Mannheim EDXRF,Metal and corrosion,
540,SEALIP/VN/DX/4,Late Đông Sơn/Western Han,200 - 50 BC,Đọng Xá,106.396422,20.564421,cemetery,Hai Phong Province,Vietnam,socketed projectile,nd,0.1194,3.4761,nd,nd,0.0359,nd,nd,nd,nd,0.0113,3.3084,nd,0.1367,nd,nd,1.3372,91.2329,0.0659,nd,0.2693,nd,nd,nd,nd,nd,nd,nd,nd,nd,nd,Mannheim EDXRF,Metal and corrosion,
541,SEALIP/VN/DX/5,Late Đông Sơn/Western Han,200 - 50 BC,Đọng Xá,106.396422,20.564421,cemetery,Hai Phong Province,Vietnam,socketed projectile Pb,nd,0.1330,0.0350,nd,nd,5.9000,nd,nd,nd,nd,nd,90.0000,0.0500,nd,nd,nd,1.6800,0.5300,0.0200,nd,1.6000,nd,nd,nd,nd,nd,nd,nd,nd,nd,nd,Mannheim EDXRF,Corrosion,
542,SEALIP/VN/DX/6,Late Đông Sơn/Western Han,200 - 50 BC,Đọng Xá,106.396422,20.564421,cemetery,Hai Phong Province,Vietnam,small socketed implement,nd,0.0930,0.9980,nd,nd,0.1791,nd,nd,nd,nd,0.0329,1.6908,nd,1.2781,nd,nd,1.0630,93.1135,0.1033,nd,1.4292,nd,nd,nd,nd,nd,nd,nd,nd,nd,nd,Mannheim EDXRF,Corrosion,
543,SEALIP/VN/DX/7,Late Đông Sơn/Western Han,200 - 50 BC,Đọng Xá,106.396422,20.564421,cemetery,Hai Phong Province,Vietnam,small socketed implement,nd,0.1524,3.4584,nd,nd,0.3786,nd,nd,nd,nd,0.0854,11.1998,nd,1.9374,nd,nd,1.3236,64.3181,0.0583,0.0427,17.0414,nd,nd,nd,nd,nd,nd,nd,nd,nd,nd,Mannheim EDXRF,Corrosion,
544,SEALIP/VN/DX/8,Late Đông Sơn/Western Han,200 - 50 BC,Đọng Xá,106.396422,20.564421,cemetery,Hai Phong Province,Vietnam,bracelet,nd,0.1190,7.9764,nd,nd,0.0248,nd,nd,nd,nd,0.0509,12.1765,nd,nd,nd,nd,0.9955,78.2818,0.0518,nd,0.3203,nd,nd,nd,nd,nd,nd,nd,nd,nd,nd,Mannheim EDXRF,Metal and corrosion,
545,SEALIP/VN/DX/9,Late Đông Sơn/Western Han,200 - 50 BC,Đọng Xá,106.396422,20.564421,cemetery,Hai Phong Province,Vietnam,ring,nd,0.1057,20.7633,nd,nd,0.0227,nd,nd,nd,nd,0.0883,13.8326,nd,nd,nd,nd,0.8823,58.7775,0.0694,0.0423,5.4156,nd,nd,nd,nd,nd,nd,nd,nd,nd,nd,Mannheim EDXRF,Corrosion,
546,SEALIP/VN/DX/10,Late Đông Sơn/Western Han,200 - 50 BC,Đọng Xá,106.396422,20.564421,cemetery,Hai Phong Province,Vietnam,Dongson drum,nd,0.0139,8.1416,nd,nd,0.0021,nd,nd,nd,nd,nd,0.0657,nd,0.0324,nd,nd,0.3904,90.8596,0.0347,nd,0.4471,nd,nd,nd,nd,nd,nd,nd,nd,nd,nd,Mannheim EDXRF,Metal,
547,SEALIP/VN/DX/11,Late Đông Sơn/Western Han,200 - 50 BC,Đọng Xá,106.396422,20.564421,cemetery,Hai Phong Province,Vietnam,socket,nd,0.0700,2.7621,nd,nd,0.0307,nd,nd,nd,nd,0.0230,3.1473,nd,nd,nd,nd,0.6604,93.1438,0.0491,nd,0.1137,nd,nd,nd,nd,nd,nd,nd,nd,nd,nd,Mannheim EDXRF,Metal and corrosion,
548,SEALIP/VN/GM/1,Gò Mun,8e - 6e century BCE,Gò Mun,105.359256,21.339197,,Phu Tho Province ,Vietnam,socketed axe,nd,nd,15.3640,nd,nd,nd,nd,0.0173,0.0117,nd,nd,0.0000,nd,0.1540,nd,nd,nd,82.5160,nd,nd,0.6500,nd,nd,nd,nd,nd,0.2433,nd,0.4010,0.6313,nd,pXRF,,
549,SEALIP/VN/GM/2,Gò Mun,8e - 6e century BCE,Gò Mun,105.359256,21.339197,,Phu Tho Province ,Vietnam,spearhead,nd,nd,11.9567,nd,nd,nd,nd,0.0403,0.0283,nd,nd,0.7220,nd,nd,nd,nd,nd,87.2390,nd,nd,nd,nd,nd,nd,nd,nd,nd,nd,nd,nd,nd,pXRF,,
550,SEALIP/VN/GM/3,Gò Mun,8e - 6e century BCE,Gò Mun,105.359256,21.339197,,Phu Tho Province ,Vietnam,spearpoint,nd,0.0000,7.6627,0.0000,0.0000,0.0000,nd,nd,nd,0.0000,0.0000,0.3583,nd,0.2113,nd,nd,0.0000,91.6290,0.0347,nd,0.0947,nd,0.0000,0.0000,0.0000,0.0000,0.0000,nd,0.0000,0.0000,0.0000,pXRF,,
551,SEALIP/VN/GM/4,Gò Mun,9e - 6e century BCE,Gò Mun,105.359257,21.339198,,Phu Tho Province ,Vietnam,socketed axe,nd,nd,17.5813,0.0000,0.0000,0.0000,nd,nd,nd,0.0000,0.0000,0.6633,nd,0.0000,nd,nd,0.0000,81.4333333333333,0.0000,nd,0.0620,nd,nd,0.0000,0.0000,0.0000,0.0000,nd,0.0000,0.0000,0.0000,pXRF,,
552,SEALIP/VN/GP/1,Bắc thuộc,c. 2000 BP,Gioi Phien,104.889247,21.692131,,Tuyen Quang Province,Vietnam,adze with flared curved blade,nd,0.1137,22.7443,nd,nd,0.0059,nd,nd,nd,nd,0.0176,0.7844,nd,0.1252,nd,nd,2.0765,74.0137,0.0374,nd,0.0624,nd,nd,nd,nd,nd,nd,nd,nd,nd,nd,Mannheim EDXRF,Metal and corrosion,
553,SEALIP/VN/HM/1,,500 - 100 BC,Hop Minh,104.862975,21.685803,,Tuyen Quang Province,Vietnam,socketed cutting tool,nd,0.1908,11.9846,nd,nd,0.0059,nd,nd,nd,nd,0.0601,0.3365,0.0160,0.2778,nd,nd,7.1879,79.0786,0.0443,nd,0.7884,nd,nd,nd,nd,nd,nd,nd,nd,nd,nd,Mannheim EDXRF,Corrosion,
554,SEALIP/VN/LN/1,Đông Sơn,500 - 100 BC,Lang Ngam,106.149272, 21.080101,probably cemetery,Bac Ninh Province,Vietnam,mini drum,nd,0.1397,15.2690,0.0937,0.0567,nd,nd,nd,nd,0.0147,nd,11.1760,nd,nd,nd,nd,nd,72.2330,nd,nd,0.5707,nd,0.0243,0.0820,0.2717,nd,nd,nd,nd,nd,nd,pXRF,,
555,SEALIP/VN/LSB2752,Đông Sơn,500 - 100 BC,unknown but N Vietnam,,,probably cemetery,-,Vietnam,mini drum,nd,0.1020,5.0480,nd,nd,nd,nd,nd,nd,nd,nd,4.1723,nd,0.1600,nd,nd,nd,89.3237,0.0373,nd,0.9617,nd,nd,nd,nd,nd,nd,nd,nd,0.0740,nd,pXRF,,
556,SEALIP/VN/LSB7255,Đông Sơn,500 - 100 BC,unknown but N Vietnam,,,probably cemetery,-,Vietnam,mini drum,nd,0.1153,12.0873,0.0470,0.0383,nd,nd,nd,nd,0.0083,nd,5.8907,nd,0.2720,nd,nd,nd,80.4417,0.0113,nd,0.3087,nd,0.0253,nd,0.1270,nd,nd,nd,nd,nd,nd,pXRF,,
557,SEALIP/VN/LV/1,Late Đông Sơn/Western Han,200 - 0 BC,Làng Vạc,105.428596,19.316585,burial,Than Hoa Province,Vietnam,Dongson drum,nd,0.0222,28.3346,nd,nd,0.0088,nd,nd,nd,nd,0.0445,45.5552,nd,nd,nd,nd,nd,15.0043,0.0122,nd,10.9761,nd,nd,nd,nd,nd,nd,nd,nd,nd,nd,Mannheim EDXRF,Corrosion,
558,SEALIP/VN/LV/2,Late Đông Sơn/Western Han,200 - 0 BC,Làng Vạc,105.428596,19.316585,burial,Than Hoa Province,Vietnam,complex vessel with separate handles,nd,0.0708,17.5490,nd,nd,0.0302,nd,nd,nd,nd,0.0456,22.7545,nd,2.6889,nd,nd,nd,49.3142,0.0270,0.0153,7.5024,nd,nd,nd,nd,nd,nd,nd,nd,nd,nd,Mannheim EDXRF,Corrosion,
559,SEALIP/VN/LV/3,Late Đông Sơn/Western Han,200 - 0 BC,Làng Vạc,105.428596,19.316585,burial,Than Hoa Province,Vietnam,dish,nd,0.1596,13.3148,nd,nd,0.1790,nd,nd,nd,nd,0.1540,16.2696,nd,1.0785,nd,nd,nd,63.3638,0.0171,nd,5.4378,nd,nd,nd,nd,nd,nd,nd,nd,nd,nd,Mannheim EDXRF,Corrosion,
560,SEALIP/VN/LV/4,Late Đông Sơn/Western Han,200 - 0 BC,Làng Vạc,105.428596,19.316585,burial,Than Hoa Province,Vietnam,situla (big),nd,0.1323,26.3793,nd,nd,0.1482,nd,nd,nd,nd,0.2990,39.5417,nd,1.6245,nd,nd,nd,22.6739,0.0375,0.0185,9.1287,nd,nd,nd,nd,nd,nd,nd,nd,nd,nd,Mannheim EDXRF,Corrosion,
561,SEALIP/VN/LV/5,Late Đông Sơn/Western Han,200 - 0 BC,Làng Vạc,105.428596,19.316585,burial,Than Hoa Province,Vietnam,situla (small),nd,0.2847,30.3713,nd,nd,0.2935,nd,nd,nd,nd,0.2883,24.0523,nd,1.0016,nd,nd,nd,37.2415,0.0501,0.0109,6.4025,nd,nd,nd,nd,nd,nd,nd,nd,nd,nd,Mannheim EDXRF,Corrosion,
562,SEALIP/VN/LV/6,Late Đông Sơn/Western Han,200 - 0 BC,Làng Vạc,105.428596,19.316585,burial,Than Hoa Province,Vietnam,bowl (single incised interior),nd,0.0405,24.7631,nd,nd,nd,nd,nd,nd,nd,nd,0.6626,nd,0.0868,nd,nd,nd,73.8684,0.0253,nd,0.5069,nd,nd,nd,nd,nd,nd,nd,nd,nd,nd,Mannheim EDXRF,Metal and corrosion,
563,SEALIP/VN/LV/7,Late Đông Sơn/Western Han,200 - 0 BC,Làng Vạc,105.428596,19.316585,burial,Than Hoa Province,Vietnam,bowl (triple incised interior),nd,0.9590,42.0240,nd,nd,0.3579,nd,nd,nd,nd,0.1087,17.0345,nd,0.9902,nd,nd,0.9450,32.4502,0.1111,0.0702,4.9463,nd,nd,nd,nd,nd,nd,nd,nd,nd,nd,Mannheim EDXRF,Corrosion,
564,SEALIP/VN/LV/8,Late Đông Sơn/Western Han,200 - 0 BC,Làng Vạc,105.428596,19.316585,burial,Than Hoa Province,Vietnam,bowl (thick wall),nd,0.0265,21.5558,nd,nd,0.1157,nd,nd,nd,nd,0.5682,16.5007,0.0152,0.7291,nd,nd,0.6565,56.9888,0.0685,nd,2.7675,nd,nd,nd,nd,nd,nd,nd,nd,nd,nd,Mannheim EDXRF,Corrosion,
565,SEALIP/VN/LV/9,Late Đông Sơn/Western Han,200 - 0 BC,Làng Vạc,105.428596,19.316585,burial,Than Hoa Province,Vietnam,bowl (no incision),nd,0.2133,25.8390,nd,nd,0.0852,nd,nd,nd,nd,0.0843,34.7837,nd,1.3066,nd,nd,0.4412,28.9774,0.0419,0.0241,8.1945,nd,nd,nd,nd,nd,nd,nd,nd,nd,nd,Mannheim EDXRF,Corrosion,
566,SEALIP/VN/LV/10,Late Đông Sơn/Western Han,200 - 0 BC,Làng Vạc,105.428596,19.316585,burial,Than Hoa Province,Vietnam,basin (chau),nd,0.2385,33.9125,nd,nd,0.1949,nd,nd,nd,nd,0.7314,32.7500,nd,0.8803,nd,nd,nd,25.2326,0.0726,0.0394,5.9409,nd,nd,nd,nd,nd,nd,nd,nd,nd,nd,Mannheim EDXRF,Corrosion,
567,SEALIP/VN/SK/1,Eastern Han,AD 25-220,Song Khoai,106.811938,20.976858,02SK-M03,Quang Ninh Province,Vietnam,Eastern Han mirror,nd,0.0381,35.0846,nd,nd,0.0492,nd,nd,nd,nd,0.4139,5.5428,nd,nd,nd,nd,nd,58.6869,0.0370,0.0137,0.1150,nd,nd,nd,nd,nd,nd,nd,nd,nd,nd,Mannheim EDXRF,fragment. metal/corroded,
568,SEALIP/VN/SK/2,Eastern Han,AD 25-220,Song Khoai,106.811938,20.976858,02SK-M03,Quang Ninh Province,Vietnam,gilded Eastern Han mirror,nd,0.2770,30.1061,nd,nd,0.1054,nd,nd,nd,nd,0.1163,5.5858,nd,0.0685,nd,nd,nd,63.5336,0.0427,nd,0.1559,nd,nd,nd,nd,nd,nd,nd,nd,nd,nd,Mannheim EDXRF,fragment. metal/corroded,
569,SEALIP/VN/TD/1,Đồng Dầu,1st 1/2 2nd mil- end of 2nd mil. ,Thành Dên,105.889906, 20.286842,,Vinh Phuc Province,Vietnam,awl? Ingot?,nd,nd,22.6423,nd,nd,nd,nd,nd,nd,nd,nd,nd,nd,0.0540,nd,nd,nd,75.0793,nd,nd,0.0690,nd,nd,nd,nd,nd,nd,nd,1.3723,0.6927,nd,pXRF,,
570,SEALIP/VN/TD/2,Đồng Dầu,1st 1/2 2nd mil- end of 2nd mil. ,Thành Dên,105.889906, 20.286842,,Vinh Phuc Province,Vietnam,awl? Rod?,nd,nd,31.2407,0.1600,nd,nd,nd,nd,nd,nd,nd,nd,nd,0.0640,nd,nd,0.0867,66.5320,nd,nd,nd,nd,nd,nd,nd,nd,0.0893,nd,1.1730,0.6470,nd,pXRF,,
571,SEALIP/VN/TD/3,Đồng Dầu,1st 1/2 2nd mil- end of 2nd mil. ,Thành Dên,105.889906, 20.286842,,Vinh Phuc Province,Vietnam,knife,nd,nd,23.4037,nd,nd,nd,nd,nd,nd,nd,nd,0.0433,nd,0.0520,nd,nd,0.0500,74.6433,nd,nd,nd,nd,nd,nd,0.1577,nd,0.1060,nd,0.7313,0.8110,nd,pXRF,,
572,SEALIP/VN/TD/4,Đồng Dầu,1st 1/2 2nd mil- end of 2nd mil. ,Thành Dên,105.889906, 20.286842,,Vinh Phuc Province,Vietnam,floral decoration?,nd,nd,34.0120,nd,nd,nd,nd,nd,nd,nd,nd,nd,nd,0.0667,nd,nd,nd,62.7093,nd,nd,0.1797,nd,nd,nd,nd,nd,nd,nd,1.4150,1.5853,nd,pXRF,,
573,SEALIP/VN/TD/5,Đồng Dầu,1st 1/2 2nd mil- end of 2nd mil. ,Thành Dên,105.889906, 20.286842,,Vinh Phuc Province,Vietnam,awl? Ingot?,nd,nd,11.6320,0.1207,nd,nd,nd,nd,nd,nd,nd,nd,nd,0.0463,nd,nd,nd,86.8993,nd,nd,0.0233,nd,nd,nd,nd,nd,0.2907,nd,0.7027,0.2727,nd,pXRF,,
574,SEALIP/VN/TD/6,Đồng Dầu,1st 1/2 2nd mil- end of 2nd mil. ,Thành Dên,105.889906, 20.286842,,Vinh Phuc Province,Vietnam,awl? Ingot?,nd,nd,29.5910,0.1017,nd,nd,nd,nd,nd,nd,0.2763,0.0610,nd,0.1573,nd,nd,0.1517,55.4847,nd,nd,0.9637,nd,nd,nd,nd,1.4873,nd,nd,2.4797,5.2830,0.0520,pXRF,corroded,
575,SEALIP/VN/THD/1,Đông Sơn,500 - 100 BC,Thieu Duong,105.773263, 19.864941,probably cemetery,Than Hoa Province,Vietnam,mini drum,nd,nd,20.3337,0.1190,0.0407,nd,nd,nd,nd,0.0097,nd,0.1483,nd,0.0677,nd,nd,nd,73.5233,0.0477,nd,2.7993,nd,nd,nd,nd,nd,0.3493,nd,1.0293,1.1600,nd,pXRF,,
576,SEALIP/VN/THD/2,Đông Sơn,500 - 100 BC,Thieu Duong,105.773263, 19.864941,probably cemetery,Than Hoa Province,Vietnam,mini drum,nd,nd,20.8847,0.0990,0.0930,nd,nd,nd,nd,0.0057,nd,0.3783,nd,0.0173,nd,nd,nd,74.6507,nd,nd,0.2440,nd,nd,nd,nd,nd,nd,nd,nd,1.9300,0.0027,pXRF,corroded,
577,SEALIP/VN/THD/3,Đông Sơn,500 - 100 BC,Thieu Duong,105.773263, 19.864941,probably cemetery,Than Hoa Province,Vietnam,mini drum,nd,0.4470,0.3815,0.3040,0.2483,0.1203,nd,nd,nd,0.0055,nd,1.3410,nd,0.0228,nd,nd,nd,93.1963,0.0180,nd,0.0383,nd,0.0910,0.1840,0.4863,1.4213,nd,nd,0.4553,0.9800,nd,pXRF,,
578,SEALIP/VN/TKL/1,,,Thap Khe Lo,,,,,Vietnam,decorated situla,nd,0.0418,14.7479,nd,nd,0.0208,nd,nd,nd,nd,0.0437,12.9190,nd,nd,nd,nd,0.4488,71.5332,0.0297,nd,0.2089,nd,nd,nd,nd,nd,nd,nd,nd,nd,nd,Mannheim EDXRF,fragment. metal/corroded,
579,SEALIP/VN/XL/1,Đông Sơn,500 - 100 BC,Xuân Lâp,105.529853, 19.976544,probably cemetery,Than Hoa Province,Vietnam,vessel handle,nd,nd,8.3700,nd,nd,nd,nd,0.0867,0.0593,0.0237,nd,14.9863,nd,nd,nd,nd,nd,76.4610,nd,nd,nd,nd,nd,nd,nd,nd,nd,nd,nd,nd,nd,pXRF,,
580,SEALIP/VN/XL/2,Đông Sơn,500 - 100 BC,Xuân Lâp,105.529853, 19.976544,probably cemetery,Than Hoa Province,Vietnam,socketed axe,nd,nd,10.8043,nd,nd,nd,nd,0.0330,0.0270,0.0197,nd,10.7410,nd,nd,nd,nd,nd,78.3723,nd,nd,nd,nd,nd,nd,nd,nd,nd,nd,nd,nd,nd,pXRF,,
581,SEALIP/VN/XL/3,Đông Sơn,500 - 100 BC,Xuân Lâp,105.529853, 19.976544,probably cemetery,Than Hoa Province,Vietnam,socketed with wood,nd,0.0843,27.1960,0.0157,nd,nd,nd,nd,nd,0.0183,nd,33.3960,nd,nd,nd,nd,nd,35.8373,nd,nd,0.7683,nd,nd,nd,nd,2.3433,nd,nd,nd,0.3230,nd,pXRF,corroded,
582,SEALIP/VN/XL/4,Đông Sơn,500 - 100 BC,Xuân Lâp,105.529853, 19.976544,probably cemetery,Than Hoa Province,Vietnam,thap fragment,nd,0.0067,8.7507,0.0060,nd,nd,nd,nd,nd,0.0163,0.1880,29.1933,nd,nd,nd,nd,nd,60.0887,0.0500,nd,0.2187,nd,nd,nd,0.0463,1.3710,nd,nd,nd,nd,nd,pXRF,,
583,SEALIP/VN/YP/1,,,Yen Phu,105.925927,21.194357,,,Vietnam,bearded axe,nd,0.0824,14.9920,nd,nd,0.0204,nd,nd,nd,nd,0.0892,0.7529,nd,0.4146,nd,nd,1.8954,81.4175,0.0442,nd,0.2828,nd,nd,nd,nd,nd,nd,nd,nd,nd,nd,Mannheim EDXRF,fragment. metal/corroded,
584,SEALIP/KH/LV/1,Late Iron Age ,100-400 CE ,Lovea,103.42470,13.29044,cemetery,Siem Reap province,Cambodia,bracelet (flatish section),,0.1000,68.3000,nd,nd,nd,nd,nd,nd,nd,0.02,0.1000,nd,0.3,nd,nd,0.3,28.3000,0.2,,2.2000,0.1,nd,nd,nd,nd,nd,nd,nd,nd,nd,Mannheim EDXRF,Corroded,
585,SEALIP/KH/LV/2,Late Iron Age ,100-400 CE ,Lovea,103.42470,13.29044,cemetery,Siem Reap province,Cambodia,bracelet (flatish section),,0.1000,79.7000,nd,nd,nd,nd,nd,nd,nd,0.02,0.1000,nd,0.4,nd,nd,0.3,15.0000,0.3,,4.0000,0.1,nd,nd,nd,nd,nd,nd,nd,nd,nd,Mannheim EDXRF,Corroded,
586,SEALIP/KH/LV/3,Late Iron Age ,100-400 CE ,Lovea,103.42470,13.29044,cemetery,Siem Reap province,Cambodia,small interrupted earring,,0.2000,nd,nd,nd,nd,nd,nd,nd,nd,0.18,0.6000,nd,2.3,nd,nd,nd,96.5000,0.1,,0.1000,nd,nd,nd,nd,nd,nd,nd,nd,nd,nd,Mannheim EDXRF,Medium,
587,SEALIP/KH/LV/4,Late Iron Age ,100-400 CE ,Lovea,103.42470,13.29044,cemetery,Siem Reap province,Cambodia,small ring,,0.1000,66.9000,nd,nd,nd,nd,nd,nd,nd,0.03,0.3000,nd,0.6,nd,nd,0.2,28.1000,0.3,,3.3000,0.1,nd,nd,nd,nd,nd,nd,nd,nd,nd,Mannheim EDXRF,Corroded,
588,SEALIP/KH/LV/5,Late Iron Age ,100-400 CE ,Lovea,103.42470,13.29044,cemetery,Siem Reap province,Cambodia,large interrupted earring,,0.1000,13.9000,nd,nd,0.1,nd,nd,nd,nd,nd,10.1000,nd,0.4,nd,nd,nd,74.9000,nd,,0.2000,nd,nd,nd,nd,nd,nd,nd,nd,nd,nd,Mannheim EDXRF,Medium,
589,SEALIP/KH/LV/6,Late Iron Age ,100-400 CE ,Lovea,103.42470,13.29044,cemetery,Siem Reap province,Cambodia,large interrupted earring,,0.1000,13.1000,nd,nd,0.1,nd,nd,nd,nd,nd,8.9000,nd,1.6,nd,nd,nd,75.8000,0.1,,0.2000,nd,nd,nd,nd,nd,nd,nd,nd,nd,nd,Mannheim EDXRF,Metal,
590,SEALIP/KH/LV/7,Late Iron Age ,100-400 CE ,Lovea,103.42470,13.29044,cemetery,Siem Reap province,Cambodia,bracelet,,0.1000,71.2000,nd,nd,0;1,nd,nd,nd,nd,0.08,0.2000,nd,1,nd,nd,0.3,22.5000,0.3,,4.1,0.2,nd,nd,nd,nd,nd,nd,nd,nd,nd,Mannheim EDXRF,Corroded,
591,SEALIP/KH/LV/8,Late Iron Age ,100-400 CE ,Lovea,103.42470,13.29044,cemetery,Siem Reap province,Cambodia,large interrupted earring,,nd,8.3000,nd,nd,nd,nd,nd,nd,nd,nd,0.3000,nd,0.1,nd,nd,nd,90.6000,nd,,0.6000,nd,nd,nd,nd,nd,nd,nd,nd,nd,nd,Mannheim EDXRF,Metal,
592,SEALIP/KH/LV/9,Late Iron Age ,100-400 CE ,Lovea,103.42470,13.29044,cemetery,Siem Reap province,Cambodia,bracelet,,0.1000,60.9000,nd,nd,0.1,nd,nd,nd,nd,0.05,0.2000,nd,0.5,nd,nd,0.3,35.8000,0.3,,1.7000,0.1,nd,nd,nd,nd,nd,nd,nd,nd,nd,Mannheim EDXRF,Corroded,
593,SEALIP/KH/LV/10,Late Iron Age ,100-400 CE ,Lovea,103.42470,13.29044,cemetery,Siem Reap province,Cambodia,bracelet (carinated section),,0.1000,72.7000,nd,nd,nd,nd,nd,nd,nd,0.03,0.2000,nd,0.6,nd,nd,0.5,19.1000,0.5,,6.0000,0.2,nd,nd,nd,nd,nd,nd,nd,nd,nd,Mannheim EDXRF,Corroded,
594,SEALIP/KH/LV/11,Late Iron Age ,100-400 CE ,Lovea,103.42470,13.29044,cemetery,Siem Reap province,Cambodia,bracelet (flat section squared edge),,0.1000,26.6000,nd,nd,0.1,nd,nd,nd,nd,0.02,0.1000,nd,0.3,nd,nd,nd,72.2000,0.2,,0.5000,nd,nd,nd,nd,nd,nd,nd,nd,nd,nd,Mannheim EDXRF,Medium,
595,SEALIP/KH/LV/12,Late Iron Age ,100-400 CE ,Lovea,103.42470,13.29044,cemetery,Siem Reap province,Cambodia,bracelet (hollow semi-circular section),,0.1000,50.0000,nd,nd,nd,nd,nd,nd,nd,0.02,0.2000,nd,0.3,nd,nd,0.2,47.3000,0.2,,1.6000,nd,nd,nd,nd,nd,nd,nd,nd,nd,nd,Mannheim EDXRF,Corroded,
596,SEALIP/KH/LV/13,Late Iron Age ,100-400 CE ,Lovea,103.42470,13.29044,cemetery,Siem Reap province,Cambodia,ring,,nd,64.6000,nd,nd,nd,nd,nd,nd,nd,0.02,0.3000,nd,0.3,nd,nd,0.3,30.0000,0.6,,3.6000,0.2,nd,nd,nd,nd,nd,nd,nd,nd,nd,Mannheim EDXRF,Corroded,
597,SEALIP/KH/LV/14,Late Iron Age ,100-400 CE ,Lovea,103.42470,13.29044,cemetery,Siem Reap province,Cambodia,bracelet (carinated section),,0.1000,68.9000,nd,nd,nd,nd,nd,nd,nd,0.03,0.2000,nd,0.5,nd,nd,0.3,24.6000,0.4,,4.7000,0.1,nd,nd,nd,nd,nd,nd,nd,nd,nd,Mannheim EDXRF,Corroded,
598,SEALIP/KH/LV/15,,,Lovea,103.42470,13.29044,cemetery,Siem Reap province,Cambodia,Chinese coin,,,,,,,,,,,,,,,,,,,,,,,,,,,,,,,,,,
