Repository: simoncarrignon/bronze-age-ssr

# Folder with script and data for paper "A partial prehistory of the Southwest Silk Road: Archaeometallurgical data from the sub-Himalayan corridor."

List of files and folders:

- `data/`
  + `data/DATA isotopie_Pryce_V13092022.csv` Frozen verison used in `scriptMeetingWednesday16.Rmd`
  + `data/DATA isotopie_Pryce_V4.2.1.csv` Last version of the dataset
  + `data/*.RDS` RDS of the object as used for final publication
  + `data/RG_table_s1.csv` table with elemental compition from [Radivojević & Grujić (2017)](https://academic.oup.com/comnet/article/6/1/106/4030792)

File: data/SEALIP_BROGLASEA data_compo_Pryce_V4.csv (part 4 of 5)
,LABEL analytical,absolute period,Large period,Site,Site abrevation,Easting - Longitude,Northing-Latitude,Type of site/context,Region,River basin ,River basin coordinates-E,River basin coordinates-N,Country,Artefact type,O,Sb,Sn,Cd,Pd,Ag,Ru,Mo,Nb,Zr,Bi,Pb,Se,As,Au,W,Zn,Cu,Ni,Co,Fe,Mn,Cr,V,Ti,Al,S,Cl,P,Si,Mg,Analytical technique,Corrosion products,
392,SEALIP/TH/NBJ/32,AD 400 - 550,Iron Age,Non Ban Jak,NBJ,102.170275, 15.258581,cemetery,Nakhon Ratchasima Province,Chi/Mun river basin,103.0502,16.2018,Thailand,Ring,nd,0.0603,15.2893,nd,nd,nd,nd,nd,nd,nd,nd,0.0307,nd,0.1333,0.0230,nd,nd,49.6690,0.1597,nd,32.3560,0.2017,nd,nd,nd,nd,0.2143,nd,0.3243,1.5123,nd,pXRF,High,
393,SEALIP/TH/NBJ/33,AD 400 - 550,Iron Age,Non Ban Jak,NBJ,102.170275, 15.258581,cemetery,Nakhon Ratchasima Province,Chi/Mun river basin,103.0502,16.2018,Thailand,Ring,nd,0.0400,15.0633,nd,nd,nd,nd,nd,nd,nd,nd,0.0130,nd,0.1843,nd,0.0520,nd,37.1193,0.0347,nd,13.1177,nd,0.0105,0.0167,0.0300,nd,0.3280,nd,0.1117,1.5403,nd,pXRF,High,
394,SEALIP/TH/NBJ/34,AD 400 - 550,Iron Age,Non Ban Jak,NBJ,102.170275, 15.258581,cemetery,Nakhon Ratchasima Province,Chi/Mun river basin,103.0502,16.2018,Thailand,Ring,nd,0.0240,23.2987,nd,nd,nd,nd,0.0033,nd,nd,nd,0.0090,nd,0.2333,nd,0.0613,nd,38.1907,nd,nd,1.8120,nd,nd,0.0090,0.0323,nd,0.2197,nd,nd,0.2747,nd,pXRF,High,
395,SEALIP/TH/NBJ/35,AD 400 - 550,Iron Age,Non Ban Jak,NBJ,102.170275, 15.258581,cemetery,Nakhon Ratchasima Province,Chi/Mun river basin,103.0502,16.2018,Thailand,Ring,nd,0.0787,21.3753,nd,nd,nd,nd,nd,nd,nd,nd,0.0480,nd,0.2240,nd,0.0830,nd,44.9690,0.0363,nd,5.1830,nd,nd,0.0105,0.0360,nd,0.2030,nd,0.0550,0.4117,nd,pXRF,High,
396,SEALIP/TH/NBJ/36,AD 400 - 550,Iron Age,Non Ban Jak,NBJ,102.170275, 15.258581,cemetery,Nakhon Ratchasima Province,Chi/Mun river basin,103.0502,16.2018,Thailand,Ring,nd,0.0933,24.0563,nd,nd,nd,nd,nd,nd,nd,nd,0.0173,nd,0.4303,nd,0.0903,nd,40.0080,0.0467,nd,2.0193,nd,nd,0.0080,0.0463,nd,0.3017,nd,0.0550,0.5077,nd,pXRF,High,
397,SEALIP/TH/NBJ/37,AD 400 - 550,Iron Age,Non Ban Jak,NBJ,102.170275, 15.258581,cemetery,Nakhon Ratchasima Province,Chi/Mun river basin,103.0502,16.2018,Thailand,Ring,7.7267,nd,3.1300,nd,nd,70.7333,nd,nd,nd,nd,nd,1.0533,nd,nd,nd,nd,nd,nd,nd,nd,nd,nd,nd,nd,nd,0.8533,nd,15.0167,nd,0.7733,nd,SEM-EDS,Medium,
398,SEALIP/TH/NBJ/38,AD 400 - 550,Iron Age,Non Ban Jak,NBJ,102.170275, 15.258581,cemetery,Nakhon Ratchasima Province,Chi/Mun river basin,103.0502,16.2018,Thailand,Bell,nd,nd,13.1303,nd,nd,nd,nd,nd,nd,0.0267,0.0890,24.2167,nd,nd,0.1133,nd,0.8777,53.2217,nd,nd,0.2767,nd,nd,nd,nd,1.8523,nd,nd,nd,6.2507,nd,pXRF,High,
399,SEALIP/TH/NBJ/39,AD 400 - 550,Iron Age,Non Ban Jak,NBJ,102.170275, 15.258581,cemetery,Nakhon Ratchasima Province,Chi/Mun river basin,103.0502,16.2018,Thailand,Bell,nd,0.0127,0.7900,nd,0.0020,nd,nd,nd,nd,nd,0.0040,0.4600,nd,0.2137,nd,0.0387,0.1433,11.6853,nd,nd,0.1240,nd,nd,nd,0.0097,nd,0.9843,nd,0.0510,0.9410,1.1180,pXRF,High,
400,SEALIP/TH/NBJ/40,AD 550 - 600,Iron Age,Non Ban Jak,NBJ,102.170275, 15.258581,cemetery,Nakhon Ratchasima Province,Chi/Mun river basin,103.0502,16.2018,Thailand,Ring,3.4667,nd,10.4100,nd,nd,nd,nd,nd,nd,nd,nd,18.4000,nd,0.5400,nd,nd,nd,65.9100,nd,nd,0.0267,nd,nd,nd,nd,nd,nd,1.3300,nd,0.0400,nd,SEM-EDS,Medium,
401,SEALIP/TH/NBJ/41,AD 550 - 600,Iron Age,Non Ban Jak,NBJ,102.170275, 15.258581,cemetery,Nakhon Ratchasima Province,Chi/Mun river basin,103.0502,16.2018,Thailand,Ring,nd,nd,6.0443,nd,nd,nd,nd,0.0253,0.0180,0.0447,0.0635,13.6863,nd,nd,nd,0.2427,0.9810,69.5577,nd,nd,0.4920,nd,nd,nd,nd,1.3630,nd,nd,nd,7.8017,nd,pXRF,Medium,
402,SEALIP/TH/NBJ/42,AD 550 - 600,Iron Age,Non Ban Jak,NBJ,102.170275, 15.258581,cemetery,Nakhon Ratchasima Province,Chi/Mun river basin,103.0502,16.2018,Thailand,Ring,nd,nd,6.6670,nd,nd,nd,nd,0.0245,0.0250,0.0310,nd,13.7367,nd,nd,nd,0.3900,1.5313,73.2003,nd,nd,0.1970,nd,nd,nd,nd,nd,nd,nd,nd,3.7010,nd,pXRF,Medium,
403,SEALIP/TH/NBJ/43,AD 550 - 600,Iron Age,Non Ban Jak,NBJ,102.170275, 15.258581,cemetery,Nakhon Ratchasima Province,Chi/Mun river basin,103.0502,16.2018,Thailand,Anklet,nd,0.1883,37.6837,nd,nd,nd,nd,nd,nd,nd,0.0313,0.1443,nd,0.5117,0.0613,nd,nd,59.4517,0.0447,nd,1.2523,nd,nd,nd,nd,nd,0.2470,nd,nd,0.3797,nd,pXRF,High,
404,SEALIP/TH/NBJ/44,AD 550 - 600,Iron Age,Non Ban Jak,NBJ,102.170275, 15.258581,cemetery,Nakhon Ratchasima Province,Chi/Mun river basin,103.0502,16.2018,Thailand,Anklet,nd,0.0880,20.8323,nd,nd,nd,nd,nd,nd,nd,0.0153,0.1440,nd,0.6630,0.1137,nd,nd,77.2047,nd,nd,0.2210,nd,nd,nd,nd,nd,nd,nd,0.0930,0.6227,nd,pXRF,High,
405,SEALIP/TH/NBJ/45,AD 550 - 600,Iron Age,Non Ban Jak,NBJ,102.170275, 15.258581,cemetery,Nakhon Ratchasima Province,Chi/Mun river basin,103.0502,16.2018,Thailand,Anklet,nd,0.1360,29.8800,nd,nd,0.3323,nd,nd,nd,nd,0.0237,0.2407,nd,0.6000,0.1237,nd,nd,66.3443,0.0343,nd,0.2767,nd,nd,nd,nd,nd,nd,nd,0.0357,1.9713,nd,pXRF,High,
406,SEALIP/TH/NBJ/46,AD 550 - 600,Iron Age,Non Ban Jak,NBJ,102.170275, 15.258581,cemetery,Nakhon Ratchasima Province,Chi/Mun river basin,103.0502,16.2018,Thailand,Ring,nd,0.1860,33.7240,nd,nd,nd,nd,nd,nd,nd,nd,0.1957,nd,0.3817,nd,nd,nd,60.4480,0.2160,nd,4.8073,nd,nd,nd,nd,nd,nd,nd,nd,nd,nd,pXRF,High,
407,SEALIP/TH/NBJ/47,AD 550 - 600,Iron Age,Non Ban Jak,NBJ,102.170275, 15.258581,cemetery,Nakhon Ratchasima Province,Chi/Mun river basin,103.0502,16.2018,Thailand,Ring,nd,nd,8.5770,nd,nd,nd,nd,0.0100,nd,0.0263,0.1007,8.6767,nd,0.7513,0.1300,nd,0.1877,70.8447,nd,nd,0.5710,nd,nd,nd,nd,nd,nd,nd,nd,9.8203,nd,pXRF,Medium,
408,SEALIP/TH/NBJ/48,AD 550 - 600,Iron Age,Non Ban Jak,NBJ,102.170275, 15.258581,cemetery,Nakhon Ratchasima Province,Chi/Mun river basin,103.0502,16.2018,Thailand,Ring,10.6933,nd,12.6933,nd,nd,nd,nd,nd,nd,nd,nd,27.4967,nd,0.8033,nd,nd,nd,45.1933,nd,nd,nd,nd,nd,nd,nd,nd,nd,2.8867,nd,0.1233,nd,SEM-EDS,Medium,
409,SEALIP/TH/NBJ/49,AD 550 - 600,Iron Age,Non Ban Jak,NBJ,102.170275, 15.258581,cemetery,Nakhon Ratchasima Province,Chi/Mun river basin,103.0502,16.2018,Thailand,Ring,nd,nd,8.8053,nd,nd,nd,nd,0.0207,0.0157,0.0523,0.1100,7.7410,nd,0.4590,0.0530,nd,nd,63.5843,nd,nd,1.3927,nd,nd,nd,nd,1.2070,nd,nd,nd,16.6700,nd,pXRF,High,
410,SEALIP/TH/NBJ/50,AD 550 - 600,Iron Age,Non Ban Jak,NBJ,102.170275, 15.258581,cemetery,Nakhon Ratchasima Province,Chi/Mun river basin,103.0502,16.2018,Thailand,Bangle,nd,0.1187,2.1997,nd,nd,45.4227,nd,nd,nd,nd,0.0763,0.4343,nd,0.1783,0.2523,nd,nd,51.1137,0.1010,nd,nd,nd,nd,nd,nd,nd,nd,nd,nd,nd,nd,pXRF,Low,
411,SEALIP/TH/NBJ/51,AD 550 - 600,Iron Age,Non Ban Jak,NBJ,102.170275, 15.258581,cemetery,Nakhon Ratchasima Province,Chi/Mun river basin,103.0502,16.2018,Thailand,Bangle,nd,0.1857,14.8240,nd,nd,nd,nd,nd,nd,0.0060,0.0703,7.9143,nd,0.4180,nd,nd,nd,76.0403,0.0490,nd,0.1360,nd,nd,nd,0.1025,nd,nd,nd,nd,nd,nd,pXRF,Low,
412,SEALIP/TH/NBJ/53,AD 550 - 600,Iron Age,Non Ban Jak,NBJ,102.170275, 15.258581,cemetery,Nakhon Ratchasima Province,Chi/Mun river basin,103.0502,16.2018,Thailand,Ring,nd,nd,15.0187,nd,nd,nd,nd,0.0160,nd,0.0215,0.3447,6.0165,0.0790,2.3710,nd,3.8723,1.4520,64.3250,0.2560,nd,2.2213,nd,0.6200,0.3093,0.2693,1.4730,nd,nd,nd,15.0690,nd,pXRF,Low,
413,SEALIP/TH/NBJ/54,AD 550 - 600,Iron Age,Non Ban Jak,NBJ,102.170275, 15.258581,cemetery,Nakhon Ratchasima Province,Chi/Mun river basin,103.0502,16.2018,Thailand,Bangle,nd,0.2017,9.9393,nd,nd,nd,nd,nd,nd,0.0037,0.0660,8.9187,nd,0.2643,nd,nd,nd,80.3813,0.0677,nd,0.0480,nd,0.0073,nd,0.0960,nd,nd,nd,nd,nd,nd,pXRF,Low,
414,SEALIP/TH/NBJ/55,AD 550 - 600,Iron Age,Non Ban Jak,NBJ,102.170275, 15.258581,cemetery,Nakhon Ratchasima Province,Chi/Mun river basin,103.0502,16.2018,Thailand,Earring,nd,0.1560,1.8957,nd,nd,nd,nd,nd,nd,0.0030,0.1590,4.2360,nd,0.7267,nd,nd,nd,92.3553,0.1110,nd,0.0205,nd,nd,nd,nd,nd,nd,nd,nd,0.3070,nd,pXRF,Low,
415,SEALIP/TH/NBJ/56,AD 550 - 600,Iron Age,Non Ban Jak,NBJ,102.170275, 15.258581,cemetery,Nakhon Ratchasima Province,Chi/Mun river basin,103.0502,16.2018,Thailand,Belt,nd,0.2107,36.8653,nd,nd,0.4103,nd,nd,nd,nd,nd,0.1993,nd,0.1830,nd,nd,nd,60.0977,nd,nd,1.1983,nd,nd,nd,nd,nd,nd,nd,nd,0.7990,nd,pXRF,High,
416,SEALIP/TH/NBJ/57,AD 550 - 600,Iron Age,Non Ban Jak,NBJ,102.170275, 15.258581,cemetery,Nakhon Ratchasima Province,Chi/Mun river basin,103.0502,16.2018,Thailand,Belt,nd,0.0960,22.1723,nd,nd,nd,nd,nd,nd,nd,nd,0.0863,nd,0.3137,nd,0.0803,nd,39.9240,nd,nd,0.5423,nd,nd,0.0075,0.0317,nd,0.5510,nd,nd,0.6197,nd,pXRF,High,
417,SEALIP/TH/NBJ/58,AD 550 - 600,Iron Age,Non Ban Jak,NBJ,102.170275, 15.258581,cemetery,Nakhon Ratchasima Province,Chi/Mun river basin,103.0502,16.2018,Thailand,Bangle,nd,0.1647,9.2260,nd,nd,nd,nd,nd,nd,0.0033,0.1090,7.9577,nd,0.5427,nd,nd,nd,81.5620,0.0400,nd,0.3080,nd,nd,nd,0.0760,nd,nd,nd,nd,nd,nd,pXRF,Low,
418,SEALIP/TH/NBJ/59,AD 550 - 600,Iron Age,Non Ban Jak,NBJ,102.170275, 15.258581,cemetery,Nakhon Ratchasima Province,Chi/Mun river basin,103.0502,16.2018,Thailand,Bangle,nd,0.1223,9.4510,nd,nd,nd,nd,nd,nd,0.0083,0.1323,11.6317,nd,nd,nd,nd,nd,78.3823,0.0597,nd,0.0543,nd,nd,nd,nd,nd,nd,nd,nd,0.1570,nd,pXRF,Low,
419,SEALIP/TH/NBJ/60,AD 550 - 600,Iron Age,Non Ban Jak,NBJ,102.170275, 15.258581,cemetery,Nakhon Ratchasima Province,Chi/Mun river basin,103.0502,16.2018,Thailand,Bangle,nd,0.1520,14.0313,nd,nd,nd,nd,nd,nd,0.0127,0.1110,13.4157,nd,0.3493,nd,nd,nd,70.8627,0.0320,nd,0.1210,nd,nd,nd,nd,nd,nd,nd,nd,nd,nd,pXRF,High,
420,SEALIP/TH/NBJ/61,AD 550 - 600,Iron Age,Non Ban Jak,NBJ,102.170275, 15.258581,cemetery,Nakhon Ratchasima Province,Chi/Mun river basin,103.0502,16.2018,Thailand,Bangle,nd,nd,0.8517,nd,nd,86.4837,nd,nd,nd,nd,0.0320,0.2713,nd,0.0000,0.2160,nd,nd,10.2873,nd,nd,0.1950,nd,nd,nd,nd,nd,nd,nd,0.0420,1.6033,nd,pXRF,Low,
421,SEALIP/TH/NBJ/62,AD 550 - 600,Iron Age,Non Ban Jak,NBJ,102.170275, 15.258581,cemetery,Nakhon Ratchasima Province,Chi/Mun river basin,103.0502,16.2018,Thailand,Earring,nd,nd,nd,nd,nd,28.6350,nd,0.0100,nd,nd,0.1887,1.0823,nd,1.0793,0.0410,nd,nd,66.1457,nd,nd,0.2327,nd,nd,0.0380,nd,nd,nd,nd,nd,2.3360,nd,pXRF,Medium,
422,SEALIP/TH/NBJ/63,AD 550 - 600,Iron Age,Non Ban Jak,NBJ,102.170275, 15.258581,cemetery,Nakhon Ratchasima Province,Chi/Mun river basin,103.0502,16.2018,Thailand,Ring,nd,0.0423,32.1370,nd,nd,nd,nd,nd,nd,nd,nd,0.0227,nd,0.2317,0.0240,nd,nd,62.8257,0.1943,nd,3.6683,nd,nd,nd,nd,nd,0.2237,nd,0.1043,0.5310,nd,pXRF,High,
423,SEALIP/TH/NBJ/64,AD 550 - 600,Iron Age,Non Ban Jak,NBJ,102.170275, 15.258581,cemetery,Nakhon Ratchasima Province,Chi/Mun river basin,103.0502,16.2018,Thailand,Bangle,nd,0.1317,5.5547,nd,nd,0.2293,nd,nd,nd,nd,0.0310,1.6223,nd,2.6493,0.0823,nd,nd,89.3693,0.0653,nd,0.2627,nd,nd,nd,nd,nd,nd,nd,nd,nd,nd,pXRF,Low,
424,SEALIP/TH/NBJ/65,AD 600 - 850,Iron Age,Non Ban Jak,NBJ,102.170275, 15.258581,cemetery,Nakhon Ratchasima Province,Chi/Mun river basin,103.0502,16.2018,Thailand,Bangle,nd,nd,0.6367,nd,nd,27.8673,nd,nd,nd,nd,0.0693,0.3170,nd,0.2220,0.2283,nd,nd,70.2990,nd,nd,nd,nd,nd,nd,nd,nd,nd,nd,nd,0.3477,nd,pXRF,Low,
425,SEALIP/TH/NBJ/66,AD 600 - 850,Iron Age,Non Ban Jak,NBJ,102.170275, 15.258581,cemetery,Nakhon Ratchasima Province,Chi/Mun river basin,103.0502,16.2018,Thailand,Ring,nd,nd,8.0040,nd,nd,nd,nd,0.0110,0.0087,0.1233,0.0600,6.7300,nd,0.3850,0.1003,nd,0.1440,59.2850,nd,nd,1.4820,nd,nd,nd,nd,1.3413,nd,nd,nd,21.8150,nd,pXRF,Medium,
426,SEALIP/TH/NBJ/67,AD 600 - 850,Iron Age,Non Ban Jak,NBJ,102.170275, 15.258581,cemetery,Nakhon Ratchasima Province,Chi/Mun river basin,103.0502,16.2018,Thailand,Ring,nd,nd,4.3407,nd,nd,nd,nd,0.0160,0.0160,0.0863,0.0513,5.4840,nd,0.1830,nd,0.0920,0.5313,49.6837,nd,nd,1.1767,nd,nd,nd,nd,3.0040,nd,nd,nd,35.3330,nd,pXRF,Medium,
427,SEALIP/TH/NBJ/68,AD 600 - 850,Iron Age,Non Ban Jak,NBJ,102.170275, 15.258581,cemetery,Nakhon Ratchasima Province,Chi/Mun river basin,103.0502,16.2018,Thailand,Ring,nd,nd,8.0177,nd,nd,nd,nd,0.0117,0.0140,0.0870,nd,13.3017,nd,nd,0.0970,nd,nd,52.8200,nd,nd,1.1180,nd,nd,nd,nd,2.9700,nd,nd,nd,21.5290,nd,pXRF,Medium,
428,SEALIP/TH/NBJ/69,AD 600 - 850,Iron Age,Non Ban Jak,NBJ,102.170275, 15.258581,cemetery,Nakhon Ratchasima Province,Chi/Mun river basin,103.0502,16.2018,Thailand,Ring,nd,nd,9.2880,nd,nd,nd,nd,0.0230,0.0223,0.0813,0.1793,24.4257,nd,nd,0.1610,nd,0.7613,56.4503,nd,nd,0.2257,nd,nd,nd,nd,1.7440,nd,nd,nd,6.8127,nd,pXRF,Medium,
429,SEALIP/TH/NBJ/70,AD 600 - 850,Iron Age,Non Ban Jak,NBJ,102.170275, 15.258581,cemetery,Nakhon Ratchasima Province,Chi/Mun river basin,103.0502,16.2018,Thailand,Ring,nd,nd,8.7290,nd,nd,nd,nd,0.0030,0.0053,0.0360,0.0810,9.1000,nd,0.2950,0.1110,nd,0.1067,62.1173,0.0133,nd,0.6457,nd,nd,nd,nd,0.5877,nd,nd,nd,17.7017,nd,pXRF,Medium,
430,SEALIP/TH/NBJ/71,AD 600 - 850,Iron Age,Non Ban Jak,NBJ,102.170275, 15.258581,cemetery,Nakhon Ratchasima Province,Chi/Mun river basin,103.0502,16.2018,Thailand,Ring,12.4967,nd,14.6100,nd,nd,nd,nd,nd,nd,nd,nd,20.6000,nd,1.1967,nd,nd,nd,47.6600,nd,nd,0.0550,nd,nd,nd,nd,nd,nd,4.9600,nd,0.0867,nd,SEM-EDS,Medium,
431,SEALIP/TH/NBJ/72,AD 600 - 850,Iron Age,Non Ban Jak,NBJ,102.170275, 15.258581,cemetery,Nakhon Ratchasima Province,Chi/Mun river basin,103.0502,16.2018,Thailand,Ring,nd,nd,nd,nd,nd,25.7270,nd,nd,nd,nd,0.0315,0.2873,nd,0.2900,nd,nd,0.3887,69.2447,nd,nd,0.3657,nd,0.1330,nd,nd,nd,nd,nd,nd,3.3917,nd,pXRF,Low,
432,SEALIP/TH/NBJ/73,AD 600 - 850,Iron Age,Non Ban Jak,NBJ,102.170275, 15.258581,cemetery,Nakhon Ratchasima Province,Chi/Mun river basin,103.0502,16.2018,Thailand,Ring,11.1767,nd,12.2867,nd,nd,nd,nd,nd,nd,nd,nd,23.7600,nd,0.8833,nd,nd,nd,49.8167,nd,nd,nd,nd,nd,nd,nd,nd,0.3367,1.7400,nd,nd,nd,SEM-EDS,Medium,
433,SEALIP/TH/NBJ/74,AD 600 - 850,Iron Age,Non Ban Jak,NBJ,102.170275, 15.258581,cemetery,Nakhon Ratchasima Province,Chi/Mun river basin,103.0502,16.2018,Thailand,Ring,nd,nd,7.7143,nd,nd,nd,nd,0.0295,nd,0.0170,0.1000,13.7583,nd,0.2657,0.1075,nd,0.6753,63.4983,nd,nd,0.6283,nd,nd,0.0960,0.0967,2.1610,nd,nd,nd,11.4177,nd,pXRF,Low,
434,SEALIP/TH/NBJ/75,AD 600 - 850,Iron Age,Non Ban Jak,NBJ,102.170275, 15.258581,cemetery,Nakhon Ratchasima Province,Chi/Mun river basin,103.0502,16.2018,Thailand,Bangle,nd,0.1363,31.2777,nd,nd,nd,nd,nd,nd,nd,0.0193,0.1903,nd,0.4033,nd,nd,nd,67.0487,0.0420,nd,0.7503,nd,nd,nd,0.0500,nd,nd,nd,nd,nd,nd,pXRF,Low,
435,SEALIP/TH/NBJ/76,AD 600 - 850,Iron Age,Non Ban Jak,NBJ,102.170275, 15.258581,cemetery,Nakhon Ratchasima Province,Chi/Mun river basin,103.0502,16.2018,Thailand,Spiral,nd,0.0953,11.7687,0.0327,nd,nd,nd,nd,nd,nd,nd,0.0313,nd,0.1603,nd,0.0617,nd,27.6323,0.0323,nd,1.9510,0.0300,nd,0.0143,0.0260,nd,0.8777,nd,0.1060,2.5733,nd,pXRF,High,
436,SEALIP/TH/NBJ/77,AD 600 - 850,Iron Age,Non Ban Jak,NBJ,102.170275, 15.258581,cemetery,Nakhon Ratchasima Province,Chi/Mun river basin,103.0502,16.2018,Thailand,Spiral,nd,0.0833,12.4937,nd,nd,nd,nd,nd,nd,nd,nd,0.0440,nd,0.1520,nd,0.0783,nd,39.0047,0.0265,nd,2.5057,0.0270,nd,0.0213,0.0273,nd,0.8567,nd,0.1613,5.1003,nd,pXRF,High,
437,SEALIP/TH/NBJ/78,AD 600 - 850,Iron Age,Non Ban Jak,NBJ,102.170275, 15.258581,cemetery,Nakhon Ratchasima Province,Chi/Mun river basin,103.0502,16.2018,Thailand,Belt,nd,0.0100,3.1487,0.0173,nd,nd,nd,nd,nd,nd,nd,0.0063,nd,0.0293,nd,0.0540,nd,11.9393,nd,nd,0.0337,nd,nd,0.0037,0.0153,nd,0.2143,nd,0.0527,1.6610,nd,pXRF,High,
438,SEALIP/TH/NBJ/79,AD 600 - 850,Iron Age,Non Ban Jak,NBJ,102.170275, 15.258581,cemetery,Nakhon Ratchasima Province,Chi/Mun river basin,103.0502,16.2018,Thailand,Ring,nd,0.0237,6.0943,0.0277,nd,nd,nd,nd,nd,nd,nd,0.0210,nd,0.0757,nd,0.0590,nd,20.7210,nd,nd,0.3010,nd,nd,0.0063,0.0260,nd,0.1253,nd,0.0545,3.8010,nd,pXRF,High,
439,SEALIP/TH/NBJ/80,AD 600 - 850,Iron Age,Non Ban Jak,NBJ,102.170275, 15.258581,cemetery,Nakhon Ratchasima Province,Chi/Mun river basin,103.0502,16.2018,Thailand,Ring,nd,0.0830,21.1583,nd,nd,nd,nd,nd,nd,nd,0.0127,0.0857,nd,0.2850,nd,0.1627,nd,50.2887,nd,nd,0.2260,nd,nd,0.0087,0.0320,nd,0.1333,nd,nd,1.8033,nd,pXRF,High,
440,SEALIP/TH/NBJ/81,AD 600 - 850,Iron Age,Non Ban Jak,NBJ,102.170275, 15.258581,cemetery,Nakhon Ratchasima Province,Chi/Mun river basin,103.0502,16.2018,Thailand,Ring,nd,0.1927,44.8807,nd,nd,nd,nd,nd,nd,nd,0.0323,0.2083,nd,0.2323,0.0313,nd,nd,52.8460,nd,nd,0.9633,nd,nd,nd,nd,nd,nd,nd,nd,0.5850,nd,pXRF,High,
441,SEALIP/TH/NKH/11,500 - 400 BC,Iron Age,Nil Kham Haeng,NKH,100.653884,14.952780,cemetery/settlement/copper smelting,Lopburi Province,Chao Phraya river basin,100.2710,14.5457,Thailand,Ingot,nd,0.0050,0.0830,nd,nd,0.1090,nd,nd,nd,nd,nd,nd,0.0100,0.1130,nd,nd,nd,99.0120,0.2360,0.0850,0.3200,nd,nd,nd,nd,nd,nd,nd,nd,nd,nd,Mannheim EDXRF,Low,
442,SEALIP/TH/NKH/12,500 - 400 BC,Iron Age,Nil Kham Haeng,NKH,100.653884,14.952780,cemetery/settlement/copper smelting,Lopburi Province,Chao Phraya river basin,100.2710,14.5457,Thailand,Ingot,nd,nd,0.0500,nd,nd,0.1400,nd,nd,nd,nd,nd,nd,0.0090,0.0880,nd,nd,nd,97.8650,0.1650,0.0690,1.5800,nd,nd,nd,nd,nd,nd,nd,nd,nd,nd,Mannheim EDXRF,Low,
443,SEALIP/TH/NKH/13,500 - 400 BC,Iron Age,Nil Kham Haeng,NKH,100.653884,14.952780,cemetery/settlement/copper smelting,Lopburi Province,Chao Phraya river basin,100.2710,14.5457,Thailand,Ingot,nd,nd,0.0570,nd,nd,0.0710,nd,nd,nd,nd,nd,nd,0.0180,0.0270,nd,nd,nd,99.6880,0.1390,nd,nd,nd,nd,nd,nd,nd,nd,nd,nd,nd,nd,Mannheim EDXRF,Low,
444,SEALIP/TH/NN/1,500 - 400 BC,Iron Age,Nong Nor,NN,101.238161, 13.469342,cemetery,Chachoengsao Province,Chao Phraya river basin,100.2710,14.5457,Thailand,Bangle,nd,nd,20.6353,nd,nd,nd,nd,nd,nd,nd,nd,nd,nd,nd,nd,nd,nd,78.7487,nd,nd,0.0343,nd,0.0230,nd,0.1570,nd,nd,nd,nd,nd,nd,pXRF,High,
445,SEALIP/TH/NN/2,500 - 400 BC,Iron Age,Nong Nor,NN,101.238161, 13.469342,cemetery,Chachoengsao Province,Chao Phraya river basin,100.2710,14.5457,Thailand,Pendant,nd,nd,8.4967,nd,nd,nd,nd,nd,nd,nd,nd,nd,nd,nd,nd,nd,nd,90.7850,nd,nd,0.3970,nd,nd,nd,nd,nd,nd,nd,nd,nd,nd,pXRF,High,
446,SEALIP/TH/NN/3,700 - 500 BC,Bronze Age,Nong Nor,NN,101.238161, 13.469342,cemetery,Chachoengsao Province,Chao Phraya river basin,100.2710,14.5457,Thailand,Pendant,nd,nd,14.4873,nd,nd,nd,nd,nd,nd,nd,nd,0.0683,nd,nd,nd,nd,nd,84.3657,nd,nd,0.4510,nd,0.0793,nd,0.1383,nd,nd,nd,nd,nd,nd,pXRF,High,
447,SEALIP/TH/NN/4,500 - 400 BC,Iron Age,Nong Nor,NN,101.238161, 13.469342,cemetery,Chachoengsao Province,Chao Phraya river basin,100.2710,14.5457,Thailand,Bangle,nd,nd,99.0197,nd,nd,nd,nd,nd,nd,nd,nd,nd,nd,nd,nd,0.0620,nd,nd,nd,nd,0.4510,nd,nd,nd,nd,nd,nd,nd,nd,nd,nd,pXRF,Low,
448,SEALIP/TH/NN/5,500 - 400 BC,Iron Age,Nong Nor,NN,101.238161, 13.469342,cemetery,Chachoengsao Province,Chao Phraya river basin,100.2710,14.5457,Thailand,Bangle,nd,nd,98.6507,nd,nd,nd,nd,nd,nd,nd,nd,0.2190,nd,nd,nd,nd,nd,0.1433,nd,nd,0.3557,0.1090,nd,nd,nd,nd,nd,nd,nd,nd,nd,pXRF,Low,
449,SEALIP/TH/NN/6,500 - 400 BC,Iron Age,Nong Nor,NN,101.238161, 13.469342,cemetery,Chachoengsao Province,Chao Phraya river basin,100.2710,14.5457,Thailand,Bell,nd,nd,23.6030,nd,nd,nd,nd,nd,nd,nd,nd,nd,nd,nd,nd,nd,nd,75.7150,nd,nd,0.0847,nd,0.0257,nd,0.1417,nd,nd,nd,nd,nd,nd,pXRF,High,
450,SEALIP/TH/NN/7,700 - 400 BC,Bronze Age/Iron Age,Nong Nor,NN,101.238161, 13.469342,cemetery,Chachoengsao Province,Chao Phraya river basin,100.2710,14.5457,Thailand,,nd,0.2100,35.1840,nd,nd,nd,nd,nd,nd,nd,0.1530,10.2517,nd,nd,nd,nd,nd,53.0107,nd,nd,0.2290,nd,0.0853,nd,0.2367,nd,nd,nd,nd,nd,nd,pXRF,High,
451,SEALIP/TH/NN/8,500 - 400 BC,Iron Age,Nong Nor,NN,101.238161, 13.469342,cemetery,Chachoengsao Province,Chao Phraya river basin,100.2710,14.5457,Thailand,Arrowhead,nd,nd,0.0333,nd,nd,nd,nd,nd,nd,nd,nd,0.1713,nd,nd,nd,nd,nd,99.1627,nd,nd,0.1880,nd,nd,nd,nd,nd,nd,nd,nd,nd,nd,pXRF,Medium,
452,SEALIP/TH/NN/9,500 - 400 BC,Iron Age,Nong Nor,NN,101.238161, 13.469342,cemetery,Chachoengsao Province,Chao Phraya river basin,100.2710,14.5457,Thailand,Arrowhead,nd,0.2197,0.1157,nd,nd,nd,nd,nd,nd,nd,nd,1.1820,nd,nd,nd,nd,nd,97.8020,nd,nd,nd,nd,nd,nd,nd,nd,nd,nd,nd,nd,nd,pXRF,Medium,
453,SEALIP/TH/NN/10,700 - 500 BC,Bronze Age,Nong Nor,NN,101.238161, 13.469342,cemetery,Chachoengsao Province,Chao Phraya river basin,100.2710,14.5457,Thailand,Bangle,nd,nd,19.8277,nd,nd,nd,nd,nd,nd,nd,nd,0.3253,nd,nd,nd,nd,nd,79.2093,nd,nd,nd,nd,0.1183,0.0187,0.1503,nd,nd,nd,nd,nd,nd,pXRF,Medium,
454,SEALIP/TH/NN/11,500 - 400 BC,Iron Age,Nong Nor,NN,101.238161, 13.469342,cemetery,Chachoengsao Province,Chao Phraya river basin,100.2710,14.5457,Thailand,Bangle,nd,nd,17.7003,nd,nd,nd,nd,nd,nd,nd,nd,nd,0.0117,nd,nd,nd,nd,81.7257,nd,nd,nd,nd,nd,0.0227,0.1073,nd,nd,nd,nd,nd,nd,pXRF,Low,
455,SEALIP/TH/NN/12,500 - 400 BC,Iron Age,Nong Nor,NN,101.238161, 13.469342,cemetery,Chachoengsao Province,Chao Phraya river basin,100.2710,14.5457,Thailand,Strip,nd,nd,1.4033,nd,nd,nd,nd,nd,nd,nd,nd,0.0943,nd,nd,nd,nd,nd,97.9310,nd,nd,nd,nd,0.1400,0.0110,nd,nd,nd,nd,nd,nd,nd,pXRF,Low,
456,SEALIP/TH/NN/13,500 - 400 BC,Iron Age,Nong Nor,NN,101.238161, 13.469342,cemetery,Chachoengsao Province,Chao Phraya river basin,100.2710,14.5457,Thailand,Bangle,nd,nd,5.7357,nd,nd,nd,nd,nd,nd,nd,nd,0.0253,nd,nd,nd,nd,nd,93.6050,nd,nd,0.2747,nd,nd,nd,nd,nd,nd,nd,nd,nd,nd,pXRF,High,
457,SEALIP/TH/NN/14,500 - 400 BC,Iron Age,Nong Nor,NN,101.238161, 13.469342,cemetery,Chachoengsao Province,Chao Phraya river basin,100.2710,14.5457,Thailand,Bangle,nd,nd,11.1073,nd,nd,nd,nd,nd,nd,nd,nd,nd,0.0087,nd,nd,nd,nd,87.8250,nd,nd,0.1660,nd,nd,nd,0.0467,nd,nd,nd,nd,nd,nd,pXRF,High,
458,SEALIP/TH/NN/15,500 - 400 BC,Iron Age,Nong Nor,NN,101.238161, 13.469342,cemetery,Chachoengsao Province,Chao Phraya river basin,100.2710,14.5457,Thailand,Bangle,nd,nd,21.1573,nd,nd,nd,nd,nd,nd,nd,nd,nd,0.0100,nd,nd,nd,nd,78.1750,nd,nd,nd,nd,0.0577,nd,0.1723,nd,nd,nd,nd,nd,nd,pXRF,High,
459,SEALIP/TH/NN/16,700 - 500 BC,Bronze Age,Nong Nor,NN,101.238161, 13.469342,cemetery,Chachoengsao Province,Chao Phraya river basin,100.2710,14.5457,Thailand,Bangle,nd,nd,21.7203,nd,nd,nd,nd,nd,nd,nd,0.0577,nd,0.0510,nd,nd,nd,nd,77.0160,nd,nd,0.2870,nd,0.0627,0.0193,0.1263,nd,nd,nd,nd,nd,nd,pXRF,Medium,
460,SEALIP/TH/NN/17,500 - 400 BC,Iron Age,Nong Nor,NN,101.238161, 13.469342,cemetery,Chachoengsao Province,Chao Phraya river basin,100.2710,14.5457,Thailand,Bangle,nd,nd,98.9827,nd,nd,nd,nd,nd,nd,nd,nd,0.0453,nd,nd,nd,nd,nd,0.0857,nd,nd,nd,nd,nd,nd,nd,nd,nd,nd,nd,nd,nd,pXRF,High,
461,SEALIP/TH/NNT/1,1000-600 BC,Bronze Age,Non Nok Tha,NNT,102.311586,16.800936,cemetery/settlement,Khon Kaen Province,Chi/Mun river basin,103.0502,16.2018,Thailand,,nd,nd,11.4573,nd,nd,nd,nd,0.0117,0.0097,0.0063,0.0393,nd,nd,0.0663,nd,nd,nd,85.1027,nd,nd,0.3590,nd,nd,nd,nd,nd,0.1500,nd,0.2603,2.5330,nd,pXRF,Medium,
462,SEALIP/TH/NNT/2,1000-600 BC,Bronze Age,Non Nok Tha,NNT,102.311586,16.800936,cemetery/settlement,Khon Kaen Province,Chi/Mun river basin,103.0502,16.2018,Thailand,,nd,nd,15.0380,nd,nd,nd,nd,nd,nd,nd,nd,0.0217,nd,0.0893,nd,nd,0.0353,83.9673,0.1327,0.0047,0.2190,nd,nd,nd,0.0523,nd,0.3813,nd,nd,nd,nd,pXRF,Medium,
463,SEALIP/TH/NNT/3,1000-600 BC,Bronze Age,Non Nok Tha,NNT,102.311586,16.800936,cemetery/settlement,Khon Kaen Province,Chi/Mun river basin,103.0502,16.2018,Thailand,,nd,nd,10.2760,nd,nd,nd,nd,nd,nd,nd,nd,0.0103,nd,0.0347,nd,nd,nd,89.6133,nd,nd,0.0040,nd,nd,nd,0.0537,nd,nd,nd,nd,nd,nd,pXRF,Medium,
464,SEALIP/TH/NNT/4,1000-600 BC,Bronze Age,Non Nok Tha,NNT,102.311586,16.800936,cemetery/settlement,Khon Kaen Province,Chi/Mun river basin,103.0502,16.2018,Thailand,,nd,0.0084,14.9675,nd,nd,nd,nd,0.0215,0.0063,0.0014,0.0019,0.0141,nd,0.0290,nd,nd,nd,84.3359,0.0733,nd,0.1960,0.0083,0.0405,nd,0.1780,0.0006,0.0893,nd,nd,nd,0.0006,pXRF,Low,
465,SEALIP/TH/NNT/5,1000-600 BC,Bronze Age,Non Nok Tha,NNT,102.311586,16.800936,cemetery/settlement,Khon Kaen Province,Chi/Mun river basin,103.0502,16.2018,Thailand,,nd,nd,14.0097,0.0430,nd,nd,nd,0.1303,nd,0.0013,nd,2.6700,nd,nd,nd,nd,nd,80.8467,nd,nd,0.2733,nd,0.0703,nd,0.1803,nd,nd,nd,0.8647,0.8653,nd,pXRF,High,
466,SEALIP/TH/NNT/6,1000-600 BC,Bronze Age,Non Nok Tha,NNT,102.311586,16.800936,cemetery/settlement,Khon Kaen Province,Chi/Mun river basin,103.0502,16.2018,Thailand,,nd,nd,23.3550,nd,nd,nd,nd,0.0170,0.0143,0.0127,nd,nd,nd,0.0360,nd,nd,nd,71.7107,nd,nd,0.6297,nd,nd,nd,nd,nd,0.1740,nd,1.4987,2.5497,nd,pXRF,Medium,
467,SEALIP/TH/NNT/7,1000-600 BC,Bronze Age,Non Nok Tha,NNT,102.311586,16.800936,cemetery/settlement,Khon Kaen Province,Chi/Mun river basin,103.0502,16.2018,Thailand,,nd,0.7523,9.2597,nd,nd,nd,nd,0.0033,0.0040,0.0107,0.0480,3.9820,nd,0.2390,nd,nd,nd,81.8430,nd,nd,nd,nd,nd,nd,nd,nd,nd,nd,0.1193,3.6997,nd,pXRF,Medium,
468,SEALIP/TH/NNT/8,1000-600 BC,Bronze Age,Non Nok Tha,NNT,102.311586,16.800936,cemetery/settlement,Khon Kaen Province,Chi/Mun river basin,103.0502,16.2018,Thailand,,nd,nd,9.1873,0.0623,nd,nd,nd,0.0053,nd,0.0057,nd,nd,nd,0.0100,nd,nd,nd,86.9963,0.0373,nd,0.1140,nd,nd,nd,nd,nd,0.0847,nd,0.8667,2.5983,nd,pXRF,Low,
469,SEALIP/TH/NNT/9,1000-600 BC,Bronze Age,Non Nok Tha,NNT,102.311586,16.800936,cemetery/settlement,Khon Kaen Province,Chi/Mun river basin,103.0502,16.2018,Thailand,,nd,nd,8.1293,nd,nd,nd,nd,0.0427,0.0370,0.0310,nd,1.6393,nd,0.2563,nd,nd,nd,89.3513,nd,nd,nd,nd,nd,nd,nd,nd,nd,nd,nd,0.5107,0.0007,pXRF,Low,
470,SEALIP/TH/NNT/10,1000-600 BC,Bronze Age,Non Nok Tha,NNT,102.311586,16.800936,cemetery/settlement,Khon Kaen Province,Chi/Mun river basin,103.0502,16.2018,Thailand,,nd,0.0135,4.7790,0.0340,nd,nd,nd,0.0780,0.0020,0.0345,0.1715,1.7280,nd,1.1030,nd,nd,0.0265,64.4935,0.0390,nd,1.5065,0.0475,0.0590,0.1705,0.4630,1.4040,nd,nd,0.8530,22.9630,nd,pXRF,Low,
471,SEALIP/TH/NNT/11,1000-600 BC,Bronze Age,Non Nok Tha,NNT,102.311586,16.800936,cemetery/settlement,Khon Kaen Province,Chi/Mun river basin,103.0502,16.2018,Thailand,,nd,0.0320,12.3563,nd,0.0040,nd,nd,nd,nd,nd,nd,1.1300,nd,0.0617,0.0083,nd,nd,85.8960,nd,nd,nd,nd,nd,nd,0.1390,nd,nd,nd,nd,0.3383,nd,pXRF,Low,
472,SEALIP/TH/NNT/12,1000-600 BC,Bronze Age,Non Nok Tha,NNT,102.311586,16.800936,cemetery/settlement,Khon Kaen Province,Chi/Mun river basin,103.0502,16.2018,Thailand,,nd,nd,17.0640,nd,nd,nd,nd,0.0140,0.0083,0.0063,0.1173,0.5660,nd,0.8057,nd,nd,nd,81.4127,nd,nd,nd,nd,nd,nd,nd,nd,nd,nd,nd,nd,nd,pXRF,Low,
473,SEALIP/TH/NNT/13,1000-600 BC,Bronze Age,Non Nok Tha,NNT,102.311586,16.800936,cemetery/settlement,Khon Kaen Province,Chi/Mun river basin,103.0502,16.2018,Thailand,,nd,nd,6.7760,nd,nd,nd,nd,0.0917,0.0757,0.0220,nd,1.4737,nd,nd,nd,nd,nd,90.4537,nd,nd,nd,nd,nd,nd,nd,nd,nd,nd,1.0737,nd,0.0020,pXRF,High,
474,SEALIP/TH/NNT/14,1000-600 BC,Bronze Age,Non Nok Tha,NNT,102.311586,16.800936,cemetery/settlement,Khon Kaen Province,Chi/Mun river basin,103.0502,16.2018,Thailand,,nd,nd,5.0310,nd,nd,nd,nd,0.0097,0.0030,nd,nd,nd,0.0233,0.0100,nd,nd,nd,83.1470,0.1177,nd,0.1677,nd,nd,nd,nd,nd,0.4677,nd,1.3423,9.6673,nd,pXRF,Medium,
475,SEALIP/TH/NPW/11,1300-1100 BC,Bronze Age,Non Pa Wai,NPW,100.677893,14.970612,cemetery/settlement/copper smelting,Lopburi Province,Chao Phraya river basin,100.2710,14.5457,Thailand,Axe,nd,nd,1.4400,nd,nd,0.0380,nd,nd,nd,nd,nd,0.0690,0.0070,nd,nd,nd,nd,98.0860,0.0510,0.0490,0.2600,nd,nd,nd,nd,nd,nd,nd,nd,nd,nd,Mannheim EDXRF,Low,
476,SEALIP/TH/NUL/1,300-200 BC,Iron Age,Noen U Loke,NUL,102.256264, 15.260878,cemetery,Nakhon Ratchasima Province,Chi/Mun river basin,103.0502,16.2018,Thailand,,nd,0.1973,34.7923,nd,nd,nd,nd,nd,nd,nd,nd,0.1730,nd,nd,nd,nd,nd,64.1667,nd,nd,nd,nd,nd,nd,0.2183,nd,nd,nd,nd,nd,nd,pXRF,High,
477,SEALIP/TH/PKTL/1,400 - 200 BC,Iron Age,Phu Khao Thong Langsuan,PKTL, 99.082367,  9.914160,cave burial,Chumpon Province,Maritime ,99.1944,10.5720,Thailand,Bowl,nd,nd,10.0043,0.0280,nd,nd,nd,nd,nd,nd,nd,0.0110,0.0170,0.0060,nd,nd,0.0690,89.7113,0.0160,nd,0.0393,nd,nd,nd,0.0827,nd,nd,nd,nd,nd,nd,pXRF,High,
478,SEALIP/TH/PKTL/2,400 - 200 BC,Iron Age,Phu Khao Thong Langsuan,PKTL, 99.082367,  9.914160,cave burial,Chumpon Province,Maritime ,99.1944,10.5720,Thailand,Bowl,nd,nd,25.4460,nd,nd,nd,nd,nd,nd,nd,nd,nd,nd,0.0103,nd,nd,0.0710,74.0773,nd,nd,0.0760,nd,nd,nd,nd,nd,0.3143,nd,nd,nd,nd,pXRF,High,
479,SEALIP/TH/PKTL/3,400 - 200 BC,Iron Age,Phu Khao Thong Langsuan,PKTL, 99.082367,  9.914160,cave burial,Chumpon Province,Maritime ,99.1945,10.5721,Thailand,Lid,nd,nd,16.1017,nd,nd,nd,nd,nd,nd,nd,nd,3.2813,nd,nd,nd,nd,nd,74.8163,nd,nd,0.0410,nd,nd,nd,nd,nd,nd,nd,nd,5.5153,nd,pXRF,High,
480,SEALIP/TH/PL/9,1000 - 0 BC,Bronze Age/Iron Age,Phu Lon,PL,102.140552,18.204171,copper mining/smelting,Nong Khai Province,Chi/Mun river basin,103.0502,16.2018,Thailand,Drip,nd,0.0160,7.1000,nd,nd,0.0850,nd,nd,nd,nd,0.0600,19.7000,nd,nd,nd,nd,nd,72.8370,0.1680,0.0340,nd,nd,nd,nd,nd,nd,nd,nd,nd,nd,nd,Mannheim EDXRF,Low,
481,SEALIP/TH/PL/10,1000 - 0 BC,Bronze Age/Iron Age,Phu Lon,PL,102.140552,18.204171,copper mining/smelting,Nong Khai Province,Chi/Mun river basin,103.0502,16.2018,Thailand,Axe,nd,0.0210,10.3000,nd,nd,0.0540,nd,nd,nd,nd,nd,nd,0.0400,0.0690,nd,nd,nd,87.6180,0.0180,0.0240,1.7800,nd,nd,nd,nd,nd,nd,nd,nd,nd,nd,Mannheim EDXRF,Low,
482,SEALIP/TH/PTT/1,400 - 100 BC,Iron Age,Prommatin Tai,PTT,100.618757,14.992706,Burial,Lopburi Province,Chao Phraya river basin,100.2710,14.5457,Thailand,Ring,nd,nd,22.1730,nd,nd,nd,nd,nd,nd,0.0070,nd,0.8690,nd,0.0563,nd,nd,nd,72.0047,nd,nd,1.2867,nd,nd,nd,nd,nd,nd,nd,0.1410,3.4547,nd,pXRF,High,
483,SEALIP/TH/PTT/2,400 - 100 BC,Iron Age,Prommatin Tai,PTT,100.618757,14.992706,Burial,Lopburi Province,Chao Phraya river basin,100.2710,14.5457,Thailand,Ring,nd,nd,13.6110,nd,nd,nd,nd,nd,nd,0.0197,nd,0.7557,nd,0.0413,nd,0.1090,0.5163,56.1227,nd,nd,6.0990,nd,nd,nd,nd,1.8315,nd,nd,0.3787,20.7767,nd,pXRF,High,
484,SEALIP/TH/PTT/3,400 - 100 BC,Iron Age,Prommatin Tai,PTT,100.618757,14.992706,Burial,Lopburi Province,Chao Phraya river basin,100.2710,14.5457,Thailand,Ring,33.9000,nd,35.3833,nd,nd,nd,nd,nd,nd,nd,nd,2.7400,nd,0.0867,nd,nd,nd,27.4100,nd,nd,nd,nd,nd,nd,nd,nd,nd,nd,nd,nd,nd,SEM-EDS,High,
485,SEALIP/TH/PTT/4,400 - 100 BC,Iron Age,Prommatin Tai,PTT,100.618757,14.992706,Burial,Lopburi Province,Chao Phraya river basin,100.2710,14.5457,Thailand,Ring,nd,nd,33.4410,nd,nd,nd,nd,nd,nd,nd,nd,1.0203,nd,nd,0.0343,nd,nd,63.9680,nd,nd,0.6497,nd,nd,nd,nd,nd,nd,nd,0.0425,0.8177,nd,pXRF,High,
486,SEALIP/TH/PTT/5,400 - 100 BC,Iron Age,Prommatin Tai,PTT,100.618757,14.992706,Burial,Lopburi Province,Chao Phraya river basin,100.2710,14.5457,Thailand,Ring,nd,0.0283,18.4297,nd,nd,nd,nd,nd,nd,0.0053,nd,5.7173,nd,0.1657,nd,nd,nd,75.0450,0.0250,nd,0.3280,nd,0.0717,nd,nd,nd,nd,nd,nd,nd,nd,pXRF,Low,
487,SEALIP/TH/PTT/6,400 - 100 BC,Iron Age,Prommatin Tai,PTT,100.618757,14.992706,Burial,Lopburi Province,Chao Phraya river basin,100.2710,14.5457,Thailand,Ring,nd,nd,17.5783,nd,nd,nd,nd,nd,nd,0.0055,0.0355,4.9517,nd,0.1910,0.0645,nd,nd,75.6890,nd,nd,0.9307,nd,nd,nd,nd,nd,nd,nd,nd,0.4570,nd,pXRF,Low,
488,SEALIP/TH/PTT/7,400 - 100 BC,Iron Age,Prommatin Tai,PTT,100.618757,14.992706,Burial,Lopburi Province,Chao Phraya river basin,100.2710,14.5457,Thailand,Strip,nd,nd,nd,nd,nd,nd,nd,nd,nd,nd,nd,99.6330,nd,nd,nd,nd,nd,0.1170,nd,nd,nd,nd,nd,0.1440,nd,nd,nd,nd,nd,nd,nd,pXRF,Low,
489,SEALIP/TH/SCP/1,400 BC - AD 300,Iron Age,Sab Champa,SCP,101.240427,15.052521,,Nakhon Ratchasima Province,Chao Phraya river basin,100.2710,14.5457,Thailand,Figurine,nd,nd,19.5003,0.0265,nd,nd,nd,nd,nd,0.0043,nd,3.2473,nd,nd,0.0337,nd,nd,72.5487,nd,nd,0.2367,nd,0.0420,nd,nd,1.0410,nd,nd,nd,3.8133,nd,pXRF,High,
490,SEALIP/TH/SCP/2,400 BC - AD 300,Iron Age,Sab Champa,SCP,101.240427,15.052521,,Nakhon Ratchasima Province,Chao Phraya river basin,100.2710,14.5457,Thailand,Bangle,nd,nd,15.7317,nd,nd,nd,nd,0.0090,0.0080,0.0140,0.0340,3.6563,nd,0.1553,0.0443,nd,nd,73.2393,nd,nd,0.7323,nd,nd,nd,nd,nd,nd,nd,nd,6.0327,nd,pXRF,Low,
491,SEALIP/TH/SCP/3,400 BC - AD 300,Iron Age,Sab Champa,SCP,101.240427,15.052521,,Nakhon Ratchasima Province,Chao Phraya river basin,100.2710,14.5457,Thailand,Axe,nd,nd,4.5840,nd,nd,nd,nd,nd,nd,nd,nd,0.0350,0.0140,0.0277,nd,nd,nd,95.1737,0.0190,nd,0.1557,nd,nd,nd,nd,nd,nd,nd,nd,nd,nd,pXRF,Low,
492,SEALIP/TH/TC/1,400 - 100 BC,Iron Age,Tham Cheng,TC, 99.214215, 10.237223,,Chumpon Province,Maritime,99.1944,10.5720,Thailand,Vessel,nd,nd,1.2000,nd,nd,0.0072,nd,nd,nd,nd,nd,0.0071,nd,0.0106,nd,nd,nd,86.0000,0.1701,0.0427,0.8543,nd,nd,0.0005,nd,0.0388,nd,nd,nd,0.2700,nd,,,
493,SEALIP/TH/TK/1,,Iron Age,Tha Kae,TK,100.619445, 14.843889,,Lopburi Province,Chao Phraya river basin,100.2710,14.5457,Thailand,,nd,0.4520,0.1677,nd,nd,nd,nd,nd,nd,nd,0.0207,0.1613,nd,0.2435,0.0420,nd,nd,98.0215,0.0415,nd,0.0305,nd,nd,nd,nd,nd,0.7310,nd,0.0960,2.5320,nd,pXRF,Low,
494,SEALIP/TH/TTT/1,400 - 100 BC,Iron Age,Tham Tha Thun,TTT, 98.957409, 10.348570,,Chumpon Province,Maritime,99.1944,10.5720,Thailand,Vessel,nd,0.0119,5.3000,nd,nd,0.0256,nd,nd,nd,nd,0.0010,0.0491,nd,0.0419,nd,nd,nd,73.0000,0.0092,0.0015,0.0299,nd,nd,nd,0.0018,0.0597,nd,nd,nd,0.6300,nd,,,
495,SEALIP/VN/CT/1,100 BC – AD 100,Iron Age,Cam Thuy,CT,105.468319,20.210976,,Hanoi capital region,Red river basin ,104.5440,21.3602,Vietnam,Bowl,nd,0.4544,25.3472,nd,nd,0.1605,nd,nd,nd,nd,0.2987,23.3127,0.0177,1.6755,nd,nd,2.3984,45.7475,0.1144,0.0338,0.4391,nd,nd,nd,nd,nd,nd,nd,nd,nd,nd,Mannheim EDXRF,Low,
496,SEALIP/VN/CT/2,100 BC – AD 100,Iron Age,Cam Thuy,CT,105.468319,20.210976,,Hanoi capital region,Red river basin ,104.5440,21.3602,Vietnam,Bowl,nd,0.0329,17.4588,nd,nd,0.0199,nd,nd,nd,nd,0.1230,2.6024,nd,nd,nd,nd,0.8816,78.8256,0.0501,nd,nd,nd,nd,nd,nd,nd,nd,nd,nd,nd,nd,Mannheim EDXRF,Low,
497,SEALIP/VN/CT/3,100 BC – AD 100,Iron Age,Cam Thuy,CT,105.468319,20.210976,,Hanoi capital region,Red river basin ,104.5440,21.3602,Vietnam,Bowl,nd,0.1053,6.3786,nd,nd,0.1843,nd,nd,nd,nd,0.1468,12.9612,nd,1.5543,nd,nd,0.4128,78.1565,0.0957,0.0130,nd,nd,nd,nd,nd,nd,nd,nd,nd,nd,nd,Mannheim EDXRF,Low,
498,SEALIP/VN/CT/4,100 BC – AD 100,Iron Age,Cam Thuy,CT,105.468319,20.210976,,Hanoi capital region,Red river basin ,104.5440,21.3602,Vietnam,Bowl,nd,0.2765,11.1137,nd,nd,0.1326,nd,nd,nd,nd,0.1674,19.2736,nd,0.5134,nd,nd,0.3566,67.8523,0.1056,0.0177,0.1786,nd,nd,nd,nd,nd,nd,nd,nd,nd,nd,Mannheim EDXRF,Low,
499,SEALIP/VN/CT/5,100 BC – AD 100,Iron Age,Cam Thuy,CT,105.468319,20.210976,,Hanoi capital region,Red river basin ,104.5440,21.3602,Vietnam,Bowl,nd,0.1272,11.4685,nd,nd,0.2479,nd,nd,nd,nd,0.3007,9.4325,nd,1.2738,nd,nd,0.3015,76.6780,0.0609,nd,0.1042,nd,nd,nd,nd,nd,nd,nd,nd,nd,nd,Mannheim EDXRF,Low,
500,SEALIP/VN/DH/1,206 BC - AD 9,Iron Age,Doc Hong,DH,105.685539,21.135396,Western Han tomb near modern bronze casting village,Bac Ninh Province,Red river basin ,104.5440,21.3602,Vietnam,Vessel,nd,0.4670,36.7656,nd,nd,0.6696,nd,nd,nd,nd,0.9250,24.6325,nd,1.6860,nd,nd,nd,29.5825,0.2080,0.0110,5.0142,nd,nd,nd,nd,nd,nd,nd,nd,nd,nd,Mannheim EDXRF,Low,
501,SEALIP/VN/DH/2,206 BC - AD 9,Iron Age,Doc Hong,DH,105.685539,21.135396,Western Han tomb near modern bronze casting village,Bac Ninh Province,Red river basin ,104.5440,21.3602,Vietnam,Vessel,nd,0.4839,23.1664,nd,nd,0.2108,nd,nd,nd,nd,0.2004,13.8476,nd1,0.8425,nd,nd,3.2048,52.8865,0.0439,nd,5.0995,nd,nd,nd,nd,nd,nd,nd,nd,nd,nd,Mannheim EDXRF,Low,
502,SEALIP/VN/DH/3,206 BC - AD 9,Iron Age,Doc Hong,DH,105.685539,21.135396,Western Han tomb near modern bronze casting village,Bac Ninh Province,Red river basin ,104.5440,21.3602,Vietnam,Spoon,nd,0.8571,19.4514,nd,nd,0.4621,nd,nd,nd,nd,0.2310,28.0401,nd2,0.7949,nd,nd,nd,44.3461,0.0380,nd,5.7557,nd,nd,nd,nd,nd,nd,nd,nd,nd,nd,Mannheim EDXRF,Low,
503,SEALIP/VN/DS/1,500 - 100 BC,Iron Age,Đông Sơn,DS,105.620726, 20.921841,probably cemetery,Than Hoa Province,Red river basin ,104.5440,21.3602,Vietnam,Drum,nd,0.0593,1.7630,0.0113,0.0483,0.0000,nd,nd,nd,0.0137,nd,6.0083,nd,nd,nd,nd,nd,89.3563,0.0210,nd,0.0600,nd,nd,nd,nd,1.1393,nd,nd,nd,1.0203,nd,pXRF,Medium,
504,SEALIP/VN/DS/2,500 - 100 BC,Iron Age,Đông Sơn,DS,105.620726, 20.921841,probably cemetery,Than Hoa Province,Red river basin ,104.5440,21.3602,Vietnam,Drum,nd,0.8977,8.0127,0.0163,nd,0.2357,nd,nd,nd,0.0170,nd,10.9877,nd,nd,nd,nd,nd,77.0720,nd,nd,0.1007,nd,nd,nd,nd,1.5920,nd,nd,nd,0.4070,nd,pXRF,Medium,
505,SEALIP/VN/DS/3,500 - 100 BC,Iron Age,Đông Sơn,DS,105.620726, 20.921841,probably cemetery,Than Hoa Province,Red river basin ,104.5440,21.3602,Vietnam,Drum,nd,nd,7.6617,0.1307,0.1470,nd,nd,nd,nd,0.0293,nd,7.6413,nd,nd,nd,nd,nd,77.5837,nd,nd,0.3320,nd,nd,0.0377,0.0000,3.4527,nd,nd,0.4977,2.3020,nd,pXRF,Low,
506,SEALIP/VN/DS/4,500 - 100 BC,Iron Age,Đông Sơn,DS,105.620726, 20.921841,probably cemetery,Than Hoa Province,Red river basin ,104.5440,21.3602,Vietnam,Drum,nd,nd,nd,nd,nd,nd,nd,nd,nd,0.0193,nd,2.4570,nd,nd,nd,nd,nd,88.0517,nd,nd,0.5130,nd,nd,nd,nd,2.5393,nd,nd,2.2913,3.9400,nd,pXRF,Medium,
507,SEALIP/VN/DS/5,500 - 100 BC,Iron Age,Đông Sơn,DS,105.620726, 20.921841,probably cemetery,Than Hoa Province,Red river basin ,104.5440,21.3602,Vietnam,Drum,nd,0.2777,14.5300,0.2293,0.2360,nd,nd,nd,nd,0.0283,nd,17.8123,nd,nd,nd,nd,nd,62.7033,nd,nd,0.1173,nd,nd,nd,nd,1.8280,nd,nd,0.4123,1.1067,nd,pXRF,High,
508,SEALIP/VN/DS/6,500 - 100 BC,Iron Age,Đông Sơn,DS,105.620726, 20.921841,probably cemetery,Than Hoa Province,Red river basin ,104.5440,21.3602,Vietnam,Drum,nd,nd,0.1583,0.0257,0.0913,nd,nd,nd,nd,0.0197,nd,1.7267,nd,0.2737,nd,nd,nd,91.5867,0.0097,nd,0.1253,nd,nd,nd,nd,2.5510,nd,nd,0.3240,3.0180,nd,pXRF,Medium,
509,SEALIP/VN/DS/7,500 - 100 BC,Iron Age,Đông Sơn,DS,105.620726, 20.921841,probably cemetery,Than Hoa Province,Red river basin ,104.5440,21.3602,Vietnam,Drum,nd,0.1107,17.2227,0.0747,0.0363,nd,nd,nd,nd,0.0207,nd,11.0963,nd,nd,nd,nd,nd,66.8373,0.0500,nd,0.3427,nd,nd,nd,nd,2.7123,nd,nd,nd,1.2403,nd,pXRF,Medium,
510,SEALIP/VN/DS/8,500 - 100 BC,Iron Age,Đông Sơn,DS,105.620726, 20.921841,probably cemetery,Than Hoa Province,Red river basin ,104.5440,21.3602,Vietnam,Drum,nd,0.0940,6.4647,0.0217,0.0240,nd,nd,nd,nd,0.0137,nd,11.0340,nd,0.5757,nd,nd,nd,75.3980,0.0100,nd,0.2140,nd,nd,nd,nd,1.5713,nd,nd,0.8193,3.6320,nd,pXRF,High,
511,SEALIP/VN/DS/9,500 - 100 BC,Iron Age,Đông Sơn,DS,105.620726, 20.921841,probably cemetery,Than Hoa Province,Red river basin ,104.5440,21.3602,Vietnam,Drum,nd,0.9217,2.5950,0.3950,0.3400,1.8360,nd,nd,nd,0.0413,nd,1.2393,nd,1.2340,nd,nd,0.1370,86.1427,nd,nd,0.1123,nd,0.3510,0.6103,1.5810,nd,nd,nd,0.1877,0.9527,nd,pXRF,High,
512,SEALIP/VN/DS/10,500 - 100 BC,Iron Age,Đông Sơn,DS,105.620726, 20.921841,probably cemetery,Than Hoa Province,Red river basin ,104.5440,21.3602,Vietnam,Drum,nd,0.0227,15.3887,0.0327,nd,nd,nd,nd,nd,nd,nd,0.0777,nd,0.0387,nd,nd,nd,83.2970,nd,nd,0.4993,nd,nd,nd,0.1833,nd,0.0553,nd,0.0203,0.2447,nd,pXRF,Low,
513,SEALIP/VN/DS/11,500 - 100 BC,Iron Age,Đông Sơn,DS,105.620726, 20.921841,probably cemetery,Than Hoa Province,Red river basin ,104.5440,21.3602,Vietnam,Drum,nd,0.0720,3.1383,nd,nd,nd,nd,nd,nd,nd,nd,1.7460,nd,0.1823,nd,nd,nd,94.3913,0.0310,nd,0.0723,nd,nd,nd,nd,nd,nd,nd,nd,0.3013,nd,pXRF,Medium,
514,SEALIP/VN/DS/12,500 - 100 BC,Iron Age,Đông Sơn,DS,105.620726, 20.921841,probably cemetery,Than Hoa Province,Red river basin ,104.5440,21.3602,Vietnam,Drum,nd,0.0513,0.1973,nd,0.0333,nd,nd,nd,nd,0.0057,nd,1.2953,nd,0.2253,nd,nd,nd,97.5933,0.0403,nd,0.0000,nd,nd,nd,nd,nd,nd,nd,0.0950,0.4027,nd,pXRF,Low,
515,SEALIP/VN/DS/13,500 - 100 BC,Iron Age,Đông Sơn,DS,105.620726, 20.921841,probably cemetery,Than Hoa Province,Red river basin ,104.5440,21.3602,Vietnam,Drum,nd,0.1340,0.1540,0.0413,nd,nd,nd,nd,nd,0.0080,nd,0.6910,nd,0.6297,nd,nd,nd,97.2787,0.0667,nd,0.0563,nd,0.0107,0.0637,0.0623,nd,nd,nd,0.0320,0.6603,nd,pXRF,Low,
516,SEALIP/VN/DS/14,500 - 100 BC,Iron Age,Đông Sơn,DS,105.620726, 20.921841,probably cemetery,Than Hoa Province,Red river basin ,104.5440,21.3602,Vietnam,Drum,nd,0.0663,9.9317,nd,nd,nd,nd,nd,nd,0.0083,nd,13.4700,nd,nd,nd,nd,nd,75.9440,0.0080,nd,nd,nd,nd,nd,0.1133,nd,nd,nd,nd,nd,nd,pXRF,Medium,
517,SEALIP/VN/DS/15,500 - 100 BC,Iron Age,Đông Sơn,DS,105.620726, 20.921841,probably cemetery,Than Hoa Province,Red river basin ,104.5440,21.3602,Vietnam,Drum,nd,nd,0.0187,nd,0.0093,nd,nd,nd,nd,0.0050,nd,2.0117,nd,0.1327,nd,nd,nd,97.1387,nd,nd,nd,nd,nd,nd,nd,nd,nd,nd,nd,0.6220,nd,pXRF,Low,
518,SEALIP/VN/DS/16,500 - 100 BC,Iron Age,Đông Sơn,DS,105.620726, 20.921841,probably cemetery,Than Hoa Province,Red river basin ,104.5440,21.3602,Vietnam,Drum,nd,0.1690,0.1067,0.1370,0.1877,nd,nd,nd,nd,0.0207,nd,0.9897,nd,0.0230,nd,nd,nd,93.4800,nd,nd,0.0103,nd,nd,nd,0.0297,1.7457,nd,nd,0.1163,1.7303,nd,pXRF,Medium,
519,SEALIP/VN/DS/17,500 - 100 BC,Iron Age,Đông Sơn,DS,105.620726, 20.921841,probably cemetery,Than Hoa Province,Red river basin ,104.5440,21.3602,Vietnam,Drum,nd,0.1640,19.6553,0.0100,nd,nd,nd,nd,nd,0.0090,nd,14.4723,nd,nd,nd,nd,nd,65.0200,0.0440,nd,0.1763,nd,nd,nd,0.1967,0.0000,nd,nd,nd,nd,nd,pXRF,Low,
