Repository: simoncarrignon/bronze-age-ssr

# Folder with script and data for paper "A partial prehistory of the Southwest Silk Road: Archaeometallurgical data from the sub-Himalayan corridor."

List of files and folders:

- `data/`
  + `data/DATA isotopie_Pryce_V13092022.csv` Frozen verison used in `scriptMeetingWednesday16.Rmd`
  + `data/DATA isotopie_Pryce_V4.2.1.csv` Last version of the dataset
  + `data/*.RDS` RDS of the object as used for final publication
  + `data/RG_table_s1.csv` table with elemental compition from [Radivojević & Grujić (2017)](https://academic.oup.com/comnet/article/6/1/106/4030792)

File: data/DATA isotopie_Pryce_V4.csv (part 5 of 5)
LABEL analytical,Absolute period,Large period,Site,Site abreviation,Easting - Longitude,Northing-Latitude,Type of site/context,Region,River basin,Country,Artefact type,208Pb/206Pb,207Pb/206Pb,208Pb/204Pb,207Pb/204Pb,206Pb/204Pb,Corrosion products,Alloy
LSC-TG-53,,,"Silong, Lingshan County",,,,Isolated find,Guangxi Province,,China,,"2,118933","0,856694","38,99976","15,76765","18,40426",,Leaded bronze
LSC-TG-57,,,Yulin City,,,,Isolated find,Guangxi Province,,China,,"2,116148","0,858467","38,87765","15,7737","18,37427",,Leaded bronze
BL-TG-23,,,"Simian Town, Pingnan County",,,,Isolated find,Guangxi Province,,China,,"2,114792","0,859289","38,78841","15,76063","18,34148",,Leaded bronze
BL-TG-24,,,"Zhongsha Town, Guiping County",,,,Isolated find,Guangxi Province,,China,,"2,113952","0,859946","38,74372","15,76076","18,32763",,Leaded bronze
BL-TG-39,,,"Rangnan, Teng County",,,,Isolated find,Guangxi Province,,China,,"2,104784","0,848021","39,02347","15,72262","18,54037",,Leaded bronze
BL-TG-40,,,"Tianping Town, Teng County",,,,Isolated find,Guangxi Province,,China,,"2,115275","0,858949","38,71515","15,72105","18,30266",,Leaded bronze
BL-TG-41,,,"Guangping Town, Cangwu County",,,,Isolated find,Guangxi Province,,China,,"2,110087","0,850834","38,84077","15,66147","18,40719",,Leaded bronze
BL-TG-54,,,"Licun Town, Rong County",,,,Isolated find,Guangxi Province,,China,,"2,098955","0,848054","38,95599","15,73964","18,55971",,Leaded bronze
BL-TG-55,,,,,,,Isolated find,Guangxi Province,,China,,"2,094642","0,844416","39,05471","15,74419","18,64505",,Leaded bronze
BL-TG-56,,,"Yangmei Town, Rong County",,,,Isolated find,Guangxi Province,,China,,"2,113684","0,858604","38,81613","15,76725","18,36382",,Leaded bronze
BL-TG-58,,,Beiliu County,,,,Isolated find,Guangxi Province,,China,,"2,101564","0,848335","38,93558","15,71707","18,52695",,Leaded bronze
BL-TG-59,,,"Qingwan Town, Beiliu City",,,,Isolated find,Guangxi Province,,China,,"2,081564","0,835791","39,09562","15,6977","18,78185",,Leaded bronze
BL-TG-60,,,"Wushi Town, Luchuan County,",,,,Isolated find,Guangxi Province,,China,,"2,104242","0,852682","38,85824","15,74407","18,46369",,Leaded bronze
BL-TG-61,,,"Daqiao Town, Luchuan County",,,,Isolated find,Guangxi Province,,China,,"2,103317","0,847278","39,08607","15,74502","18,58307",,Leaded bronze
BL-TG-62,,,"Xinqiao Town, Yulin City",,,,Isolated find,Guangxi Province,,China,,"2,097427","0,84483","39,01781","15,71612","18,60407",,Leaded bronze
LS-TG-7,,,"Zhangjia Village, Pubei Count",,,,Isolated find,Guangxi Province,,China,,"2,092356","0,841523","39,02824","15,69673","18,65277",,Leaded bronze
LS-TG-8,,,,,,,Isolated find,Guangxi Province,,China,,"2,096172","0,843638","38,97768","15,68551","18,59271",,Leaded bronze
LS-TG-10,,,"Fengtang Town, Lingshan County",,,,Isolated find,Guangxi Province,,China,,"2,113248","0,856644","38,8312","15,74094","18,37513",,Leaded bronze
LS-TG-11,,,"Fengtang Town, Lingshan County,",,,,Isolated find,Guangxi Province,,China,,"2,102622","0,845844","39,06073","15,71364","18,57715",,Leaded bronze
LS-TG-12,,,"Changtan Town, Qinzhou City",,,,Isolated find,Guangxi Province,,China,,"2,108523","0,8544617","38,91926","15,77159","18,45807",,Leaded bronze
LS-TG-44,,,"Jiangxi Town, Nanning City",,,,Isolated find,Guangxi Province,,China,,"2,103074","0,849246","38,88204","15,70103","18,48819",,Leaded bronze
LS-TG-52,,,"Hepu County, Beihai City,",,,,Isolated find,Guangxi Province,,China,,"2,099059","0,84496","39,05279","15,72041","18,6049",,Leaded bronze
ND-KS-1,,,,,,,,Guangxi Province,,China,Ores,"2,091623","0,842135","39,02269","15,71141","18,65665",,
ND-KS-2,,,,,,,,Guangxi Province,,China,Ores,"2,103858","0,844555","39,14566","15,71431","18,60661",,
ND-KS-3,,,,,,,,Guangxi Province,,China,Ores,"2,092811","0,842977","39,00547","15,71105","18,63761",,
HZ-KS-4,,,,,,,,Guangxi Province,,China,Ores,"2,095309","0,841597","39,14054","15,72122","18,68021",,
ND-KS-5,,,,,,,,Guangxi Province,,China,Ores,"2,110948","0,844399","39,21272","15,68608","18,58077",,
SEALIP/ID/GH/1,400-300 BC,Metal Age,Gau Harimau,GH,103.930883, -4.069579,cemetery,Bengkulu Province,Maritime,Indonesia,Axe,"2,08196","0,83912","38,756","15,62","18,614",,
SEALIP/ID/GH/2,400-300 BC,Metal Age,Gau Harimau,GH,103.930883, -4.069579,cemetery,Bengkulu Province,Maritime,Indonesia,Fragment,"2,07531","0,82785","39,305","15,679","18,94",,bronze
SEALIP/ID/GH/3,400-300 BC,Metal Age,Gau Harimau,GH,103.930883, -4.069579,cemetery,Bengkulu Province,Maritime,Indonesia,Fragment,"2,07831","0,83148","39,155","15,665","18,839",Low,bronze
SEALIP/ID/GH/4,400-300 BC,Metal Age,Gau Harimau,GH,103.930883, -4.069579,cemetery,Bengkulu Province,Maritime,Indonesia,Bangle (motifs),"2,08297","0,84102","38,64","15,602","18,55",High,leaded bronze
SEALIP/ID/GH/5,400-300 BC,Metal Age,Gau Harimau,GH,103.930883, -4.069579,cemetery,Bengkulu Province,Maritime,Indonesia,Bangle,"2,08095","0,83688","38,884","15,637","18,685",High,bronze
SEALIP/ID/GH/6,400-300 BC,Metal Age,Gau Harimau,GH,103.930883, -4.069579,cemetery,Bengkulu Province,Maritime,Indonesia,Axe,"2,0796","0,83229","39,152","15,669","18,826",Low,bronze
SEALIP/KH/TRL/1,11th-12th AD,Angkorian Period,Angkor Thom foundry,TRL,103.522569,13.290338,Foundry,Siem Reap Province,Mekong river basin,Cambodia,Foundry waste,"2,01874","0,85197","38,929","15,718","18,449",,leaded bronze
SEALIP/KH/TRL/2,11th-12th AD,Angkorian Period,Angkor Thom foundry,TRL,103.522569,13.290338,Foundry,Siem Reap Province,Mekong river basin,Cambodia,Foundry waste,"2,04091","0,86133","38,859","15,876","18,432",,bronze
SEALIP/KH/TRL/3,11th-12th AD,Angkorian Period,Angkor Thom foundry,TRL,103.522569,13.290338,Foundry,Siem Reap Province,Mekong river basin,Cambodia,Foundry waste,"2,02036","0,85266","38,84","15,716","18,432",,bronze
SEALIP/KH/TRL/4,11th-12th AD,Angkorian Period,Angkor Thom foundry,TRL,103.522569,13.290338,Foundry,Siem Reap Province,Mekong river basin,Cambodia,Foundry waste,"2,02732","0,85559","38,645","15,678","18,323",,bronze
SEALIP/KH/TRL/5,11th-12th AD,Angkorian Period,Angkor Thom foundry,TRL,103.522569,13.290338,Foundry,Siem Reap Province,Mekong river basin,Cambodia,Foundry waste,"2,01877","0,85198","38,555","15,681","18,406",,bronze
SEALIP/KH/TRL/6,11th-12th AD,Angkorian Period,Angkor Thom foundry,TRL,103.522569,13.290338,Foundry,Siem Reap Province,Mekong river basin,Cambodia,Foundry waste,"2,10928","0,85873","38,652","15,737","18,326",,bronze
SEALIP/KH/TRL/7,11th-12th AD,Angkorian Period,Angkor Thom foundry,TRL,103.522569,13.290338,Foundry,Siem Reap Province,Mekong river basin,Cambodia,Foundry waste,"2,11272","0,85913","38,689","15,733","18,313",,bronze
SEALIP/KH/TRL/8,11th-12th AD,Angkorian Period,Angkor Thom foundry,TRL,103.522569,13.290338,Foundry,Siem Reap Province,Mekong river basin,Cambodia,Foundry waste,"2,10757","0,85884","38,644","15,748","18,337",,bronze
SEALIP/KH/TRL/9,11th-12th AD,Angkorian Period,Angkor Thom foundry,TRL,103.522569,13.290338,Foundry,Siem Reap Province,Mekong river basin,Cambodia,Crucible,"2,11449","0,85611","38,677","15,66","18,292",,bronze
SEALIP/KH/TRL/10,11th-12th AD,Angkorian Period,Angkor Thom foundry,TRL,103.522569,13.290338,Foundry,Siem Reap Province,Mekong river basin,Cambodia,Foundry waste,"2,11576","0,85743","38,819","15,732","18,348",,red brass
SEALIP/KH/TRL/11,11th-12th AD,Angkorian Period,Angkor Thom foundry,TRL,103.522569,13.290338,Foundry,Siem Reap Province,Mekong river basin,Cambodia,Copper Slag,"2,0967","0,84613","39,024","15,749","18,612",,copper
SEALIP/KH/TRL/12,11th-12th AD,Angkorian Period,Angkor Thom foundry,TRL,103.522569,13.290338,Foundry,Siem Reap Province,Mekong river basin,Cambodia,Foundry waste,"2,10848","0,86025","38,558","15,732","18,288",,bronze
SEALIP/KH/TRL/13,11th-12th AD,Angkorian Period,Angkor Thom foundry,TRL,103.522569,13.290338,Foundry,Siem Reap Province,Mekong river basin,Cambodia,Foundry waste,"2,11303","0,85692","38,78","15,727","18,353",,bronze
SEALIP/KH/TRL/14,11th-12th AD,Angkorian Period,Angkor Thom foundry,TRL,103.522569,13.290338,Foundry,Siem Reap Province,Mekong river basin,Cambodia,Copper (object),"2,10318","0,85706","38,532","15,702","18,321",,bronze
SEALIP/KH/TRL/15,11th-12th AD,Angkorian Period,Angkor Thom foundry,TRL,103.522569,13.290338,Foundry,Siem Reap Province,Mekong river basin,Cambodia,Copper (object),"2,08776","0,85039","38,589","15,718","18,484",,bronze
SEALIP/KH/TRL/16,11th-12th AD,Angkorian Period,Angkor Thom foundry,TRL,103.522569,13.290338,Foundry,Siem Reap Province,Mekong river basin,Cambodia,Foundry waste,"2,11092","0,85615","38,671","15,684","18,319",,bronze
SEALIP/KH/TRL/17,11th-12th AD,Angkorian Period,Angkor Thom foundry,TRL,103.522569,13.290338,Foundry,Siem Reap Province,Mekong river basin,Cambodia,Crucible,"2,10854","0,85982","38,578","15,731","18,297",,bronze
SEALIP/KH/TRL/18,11th-12th AD,Angkorian Period,Angkor Thom foundry,TRL,103.522569,13.290338,Foundry,Siem Reap Province,Mekong river basin,Cambodia,Copper (undet.),"2,1151","0,85485","38,865","15,708","18,375",,bronze
SEALIP/KH/TRL/19,11th-12th AD,Angkorian Period,Angkor Thom foundry,TRL,103.522569,13.290338,Foundry,Siem Reap Province,Mekong river basin,Cambodia,Foundry waste,"2,11096","0,85348","38,816","15,694","18,387",,leaded bronze
SEALIP/KH/TRL/20,11th-12th AD,Angkorian Period,Angkor Thom foundry,TRL,103.522569,13.290338,Foundry,Siem Reap Province,Mekong river basin,Cambodia,Copper Slag,"2,10444","0,85906","38,529","15,728","18,309",,copper
SEALIP/KH/TRL/21,11th-12th AD,Angkorian Period,Angkor Thom foundry,TRL,103.522569,13.290338,Foundry,Siem Reap Province,Mekong river basin,Cambodia,Foundry waste,"2,10825","0,85853","38,608","15,722","18,312",,bronze
SEALIP/KH/TRL/22,11th-12th AD,Angkorian Period,Angkor Thom foundry,TRL,103.522569,13.290338,Foundry,Siem Reap Province,Mekong river basin,Cambodia,Foundry waste,"2,10932","0,85247","38,878","15,712","18,432",,leaded bronze
SEALIP/KH/TRL/23,11th-12th AD,Angkorian Period,Angkor Thom foundry,TRL,103.522569,13.290338,Foundry,Siem Reap Province,Mekong river basin,Cambodia,Foundry waste,"2,10785","0,86006","38,597","15,748","18,311",,bronze
SEALIP/KH/TRL/24,11th-12th AD,Angkorian Period,Angkor Thom foundry,TRL,103.522569,13.290338,Foundry,Siem Reap Province,Mekong river basin,Cambodia,Foundry waste,"2,10995","0,86246","38,542","15,754","18,267",,copper
SEALIP/KH/TRL/25,11th-12th AD,Angkorian Period,Angkor Thom foundry,TRL,103.522569,13.290338,Foundry,Siem Reap Province,Mekong river basin,Cambodia,Foundry waste,"2,11131","0,85472","38,818","15,714","18,385",,leaded bronze
SEALIP/KH/TRL/26,11th-12th AD,Angkorian Period,Angkor Thom foundry,TRL,103.522569,13.290338,Foundry,Siem Reap Province,Mekong river basin,Cambodia,Foundry waste,"2,1068","0,85922","38,614","15,749","18,329",,bronze
SEALIP/KH/TRL/27,11th-12th AD,Angkorian Period,Angkor Thom foundry,TRL,103.522569,13.290338,Foundry,Siem Reap Province,Mekong river basin,Cambodia,Foundry waste,"2,11186","0,85658","38,793","15,735","18,369",,bronze
SEALIP/KH/TRL/28,11th-12th AD,Angkorian Period,Angkor Thom foundry,TRL,103.522569,13.290338,Foundry,Siem Reap Province,Mekong river basin,Cambodia,Foundry waste,"2,11171","0,85224","38,942","15,716","18,441",,bronze
SEALIP/KH/TRL/29,11th-12th AD,Angkorian Period,Angkor Thom foundry,TRL,103.522569,13.290338,Foundry,Siem Reap Province,Mekong river basin,Cambodia,Foundry waste,"2,10424","0,85741","38,557","15,711","18,323",,bronze
SEALIP/KH/TRL/30,11th-12th AD,Angkorian Period,Angkor Thom foundry,TRL,103.522569,13.290338,Foundry,Siem Reap Province,Mekong river basin,Cambodia,Foundry waste,"2,10848","0,85872","38,671","15,75","18,342",,bronze
SEALIP/KH/TRL/31,11th-12th AD,Angkorian Period,Angkor Thom foundry,TRL,103.522569,13.290338,Foundry,Siem Reap Province,Mekong river basin,Cambodia,Foundry waste,"2,1067","0,85869","38,638","15,748","18,34",,bronze
SEALIP/KH/TRL/32,11th-12th AD,Angkorian Period,Angkor Thom foundry,TRL,103.522569,13.290338,Foundry,Siem Reap Province,Mekong river basin,Cambodia,Foundry waste,"2,11221","0,85623","38,673","15,677","18,309",,bronze
SEALIP/KH/TRL/33,11th-12th AD,Angkorian Period,Angkor Thom foundry,TRL,103.522569,13.290338,Foundry,Siem Reap Province,Mekong river basin,Cambodia,Foundry waste,"2,10652","0,85856","38,645","15,751","18,345",,bronze
SEALIP/KH/TRL/34,11th-12th AD,Angkorian Period,Angkor Thom foundry,TRL,103.522569,13.290338,Foundry,Siem Reap Province,Mekong river basin,Cambodia,Foundry waste,"2,10391","0,85632","38,671","15,74","18,381",,copper
SEALIP/KH/TRL/35,11th-12th AD,Angkorian Period,Angkor Thom foundry,TRL,103.522569,13.290338,Foundry,Siem Reap Province,Mekong river basin,Cambodia,Foundry waste,"2,1063","0,85613","38,692","15,726","18,369",,bronze
SEALIP/KH/TRL/36,11th-12th AD,Angkorian Period,Angkor Thom foundry,TRL,103.522569,13.290338,Foundry,Siem Reap Province,Mekong river basin,Cambodia,,"2,10728","0,8571","38,688","15,735","18,359",,
SEALIP/KH/TRL/37,11th-12th AD,Angkorian Period,Angkor Thom foundry,TRL,103.522569,13.290338,Foundry,Siem Reap Province,Mekong river basin,Cambodia,Foundry waste,"2,10344","0,85881","38,573","15,749","18,338",,bronze
SEALIP/KH/TRL/38,11th-12th AD,Angkorian Period,Angkor Thom foundry,TRL,103.522569,13.290338,Foundry,Siem Reap Province,Mekong river basin,Cambodia,Copper object,"2,11028","0,8599","38,662","15,737","18,306",,bronze
SEALIP/KH/TRL/39,11th-12th AD,Angkorian Period,Angkor Thom foundry,TRL,103.522569,13.290338,Foundry,Siem Reap Province,Mekong river basin,Cambodia,Foundry waste,"2,11107","0,85466","38,729","15,679","18,346",,copper
SEALIP/KH/TRL/40,11th-12th AD,Angkorian Period,Angkor Thom foundry,TRL,103.522569,13.290338,Foundry,Siem Reap Province,Mekong river basin,Cambodia,Copper object,"2,106","0,85784","38,554","15,688","18,293",,bronze
SEALIP/KH/TRL/41,11th-12th AD,Angkorian Period,Angkor Thom foundry,TRL,103.522569,13.290338,Foundry,Siem Reap Province,Mekong river basin,Cambodia,Foundry waste,"2,11148","0,86057","38,607","15,736","18,285",,bronze
SEALIP/KH/TRL/42,11th-12th AD,Angkorian Period,Angkor Thom foundry,TRL,103.522569,13.290338,Foundry,Siem Reap Province,Mekong river basin,Cambodia,Copper object,"2,10964","0,85764","38,671","15,721","18,33",,bronze
SEALIP/KH/TRL/43,11th-12th AD,Angkorian Period,Angkor Thom foundry,TRL,103.522569,13.290338,Foundry,Siem Reap Province,Mekong river basin,Cambodia,Foundry waste,"2,11161","0,85262","38,915","15,713","18,429",,leaded bronze
SEALIP/KH/TRL/44,11th-12th AD,Angkorian Period,Angkor Thom foundry,TRL,103.522569,13.290338,Foundry,Siem Reap Province,Mekong river basin,Cambodia,Foundry waste,"2,11253","0,85611","38,67","15,671","18,304",,bronze
SEALIP/KH/TRL/45,11th-12th AD,Angkorian Period,Angkor Thom foundry,TRL,103.522569,13.290338,Foundry,Siem Reap Province,Mekong river basin,Cambodia,Foundry waste,"2,10346","0,8587","38,539","15,733","18,321",,bronze
SEALIP/KH/TRL/46,11th-12th AD,Angkorian Period,Angkor Thom foundry,TRL,103.522569,13.290338,Foundry,Siem Reap Province,Mekong river basin,Cambodia,Foundry waste,"2,10643","0,85733","38,665","15,737","18,355",,bronze
SEALIP/KH/TRL/47,11th-12th AD,Angkorian Period,Angkor Thom foundry,TRL,103.522569,13.290338,Foundry,Siem Reap Province,Mekong river basin,Cambodia,Foundry waste,"2,10406","0,8509","38,878","15,723","18,478",,bronze
SEALIP/KH/TRL/48,11th-12th AD,Angkorian Period,Angkor Thom foundry,TRL,103.522569,13.290338,Foundry,Siem Reap Province,Mekong river basin,Cambodia,Foundry waste,"2,10852","0,85051","38,942","15,708","18,469",,copper
SEALIP/KH/TRL/49,11th-12th AD,Angkorian Period,Angkor Thom foundry,TRL,103.522569,13.290338,Foundry,Siem Reap Province,Mekong river basin,Cambodia,Hammering waste,"2,11216","0,85922","38,677","15,734","18,312",,bronze
SEALIP/KH/TRL/50,11th-12th AD,Angkorian Period,Angkor Thom foundry,TRL,103.522569,13.290338,Foundry,Siem Reap Province,Mekong river basin,Cambodia,Foundry waste,"2,10523","0,85735","38,666","15,747","18,366",,bronze
SEALIP/ID/PSA/1,,Metal Age,Pasir Angin,PSA,106.986161, -6.368258,,Java,Maritime,Indonesia,Fragment,"2,1213","0,85939","38,541","15,614","18,168",,bronze
SEALIP/ID/PSA/2,,Metal Age,Pasir Angin,PSA,106.986161, -6.368258,,Java,Maritime,Indonesia,Axe,"2,09147","0,84645","38,7","15,662","18,503",,bronze
SEALIP/ID/CSB/1,,Metal Age,Cisaga Balang,CSB,107.299415, -6.156172,,Java,Maritime,Indonesia,bangle,"2,1162","0,85244","38,969","15,697","18,415",,leaded bronze
SEALIP/ID/RAB/1,,Metal Age,Rawa Buntu,RAB,106.678631, -6.312359,,Java,Maritime,Indonesia,Bangle,"2,07386","0,82693","39,3","15,67","18,949",,leaded copper
