Repository: simoncarrignon/bronze-age-ssr

# Folder with script and data for paper "A partial prehistory of the Southwest Silk Road: Archaeometallurgical data from the sub-Himalayan corridor."

List of files and folders:

- `data/`
  + `data/DATA isotopie_Pryce_V13092022.csv` Frozen verison used in `scriptMeetingWednesday16.Rmd`
  + `data/DATA isotopie_Pryce_V4.2.1.csv` Last version of the dataset
  + `data/*.RDS` RDS of the object as used for final publication
  + `data/RG_table_s1.csv` table with elemental compition from [Radivojević & Grujić (2017)](https://academic.oup.com/comnet/article/6/1/106/4030792)

File: data/SEALIP_BROGLASEA data_Pryce.csv (part 6 of 6)
id,LABEL analytical,local/regional cultural attribution (can vary a lot!),absolute period,Site,Easting - Longitude,Northing-Latitude,Type of site/context,Region,Country,Artefact type,O,Sb,Sn,Cd,Pd,Ag,Ru,Mo,Nb,Zr,Bi,Pb,Se,As,Au,W,Zn,Cu,Ni,Co,Fe,Mn,Cr,V,Ti,Al,S,Cl,P,Si,Mg,Analytical technique,Corrosion products,
551,SEALIP/VN/GM/4,Gò Mun,9e - 6e century BCE,Gò Mun,105.359257,21.339198,,Phu Tho,Vietnam,socketed axe,0.0001,0.0001,17.5813,0.0000,0.0000,0.0000,0.0001,0.0001,0.0001,0.0000,0.0000,0.6633,0.0001,0.0000,0.0001,0.0001,0.0000,81.4333333333333,0.0000,0.0001,0.0620,0.0001,0.0001,0.0000,0.0000,0.0000,0.0000,0.0001,0.0000,0.0000,0.0000,pXRF,,
552,SEALIP/VN/GP/1,Bắc thuộc,c. 2000 BP,Gioi Phien,104.889247°,21.692131°,,,Vietnam,adze with flared curved blade,0.0001,0.1137,22.7443,0.0001,0.0001,0.0059,0.0001,0.0001,0.0001,0.0001,0.0176,0.7844,0.0001,0.1252,0.0001,0.0001,2.0765,74.0137,0.0374,0.0001,0.0624,0.0001,0.0001,0.0001,0.0001,0.0001,0.0001,0.0001,0.0001,0.0001,0.0001,Mannheim EDXRF,Metal and corrosion,
553,SEALIP/VN/HM/1,,500 - 100 BC,Hop Minh,104.862975°,21.685803°,,,Vietnam,socketed cutting tool,0.0001,0.1908,11.9846,0.0001,0.0001,0.0059,0.0001,0.0001,0.0001,0.0001,0.0601,0.3365,0.0160,0.2778,0.0001,0.0001,7.1879,79.0786,0.0443,0.0001,0.7884,0.0001,0.0001,0.0001,0.0001,0.0001,0.0001,0.0001,0.0001,0.0001,0.0001,Mannheim EDXRF,Corrosion,
554,SEALIP/VN/LN/1,Đông Sơn,500 - 100 BC,Lang Ngam,106.149272, 21.080101,probably cemetery,Bac Ninh Province,Vietnam,mini drum,0.0001,0.1397,15.2690,0.0937,0.0567,0.0001,0.0001,0.0001,0.0001,0.0147,0.0001,11.1760,0.0001,0.0001,0.0001,0.0001,0.0001,72.2330,0.0001,0.0001,0.5707,0.0001,0.0243,0.0820,0.2717,0.0001,0.0001,0.0001,0.0001,0.0001,0.0001,pXRF,,
555,SEALIP/VN/LSB2752,Đông Sơn,500 - 100 BC,unknown but N Vietnam,,,probably cemetery,-,Vietnam,mini drum,0.0001,0.1020,5.0480,0.0001,0.0001,0.0001,0.0001,0.0001,0.0001,0.0001,0.0001,4.1723,0.0001,0.1600,0.0001,0.0001,0.0001,89.3237,0.0373,0.0001,0.9617,0.0001,0.0001,0.0001,0.0001,0.0001,0.0001,0.0001,0.0001,0.0740,0.0001,pXRF,,
556,SEALIP/VN/LSB7255,Đông Sơn,500 - 100 BC,unknown but N Vietnam,,,probably cemetery,-,Vietnam,mini drum,0.0001,0.1153,12.0873,0.0470,0.0383,0.0001,0.0001,0.0001,0.0001,0.0083,0.0001,5.8907,0.0001,0.2720,0.0001,0.0001,0.0001,80.4417,0.0113,0.0001,0.3087,0.0001,0.0253,0.0001,0.1270,0.0001,0.0001,0.0001,0.0001,0.0001,0.0001,pXRF,,
557,SEALIP/VN/LV/1,Late Đông Sơn/Western Han,200 - 0 BC,Làng Vạc,105.428596°,19.316585°,burial,,Vietnam,Dongson drum,0.0001,0.0222,28.3346,0.0001,0.0001,0.0088,0.0001,0.0001,0.0001,0.0001,0.0445,45.5552,0.0001,0.0001,0.0001,0.0001,0.0001,15.0043,0.0122,0.0001,10.9761,0.0001,0.0001,0.0001,0.0001,0.0001,0.0001,0.0001,0.0001,0.0001,0.0001,Mannheim EDXRF,Corrosion,
558,SEALIP/VN/LV/2,Late Đông Sơn/Western Han,200 - 0 BC,Làng Vạc,105.428596°,19.316585°,burial,,Vietnam,complex vessel with separate handles,0.0001,0.0708,17.5490,0.0001,0.0001,0.0302,0.0001,0.0001,0.0001,0.0001,0.0456,22.7545,0.0001,2.6889,0.0001,0.0001,0.0001,49.3142,0.0270,0.0153,7.5024,0.0001,0.0001,0.0001,0.0001,0.0001,0.0001,0.0001,0.0001,0.0001,0.0001,Mannheim EDXRF,Corrosion,
559,SEALIP/VN/LV/3,Late Đông Sơn/Western Han,200 - 0 BC,Làng Vạc,105.428596°,19.316585°,burial,,Vietnam,dish,0.0001,0.1596,13.3148,0.0001,0.0001,0.1790,0.0001,0.0001,0.0001,0.0001,0.1540,16.2696,0.0001,1.0785,0.0001,0.0001,0.0001,63.3638,0.0171,0.0001,5.4378,0.0001,0.0001,0.0001,0.0001,0.0001,0.0001,0.0001,0.0001,0.0001,0.0001,Mannheim EDXRF,Corrosion,
560,SEALIP/VN/LV/4,Late Đông Sơn/Western Han,200 - 0 BC,Làng Vạc,105.428596°,19.316585°,burial,,Vietnam,situla (big),0.0001,0.1323,26.3793,0.0001,0.0001,0.1482,0.0001,0.0001,0.0001,0.0001,0.2990,39.5417,0.0001,1.6245,0.0001,0.0001,0.0001,22.6739,0.0375,0.0185,9.1287,0.0001,0.0001,0.0001,0.0001,0.0001,0.0001,0.0001,0.0001,0.0001,0.0001,Mannheim EDXRF,Corrosion,
561,SEALIP/VN/LV/5,Late Đông Sơn/Western Han,200 - 0 BC,Làng Vạc,105.428596°,19.316585°,burial,,Vietnam,situla (small),0.0001,0.2847,30.3713,0.0001,0.0001,0.2935,0.0001,0.0001,0.0001,0.0001,0.2883,24.0523,0.0001,1.0016,0.0001,0.0001,0.0001,37.2415,0.0501,0.0109,6.4025,0.0001,0.0001,0.0001,0.0001,0.0001,0.0001,0.0001,0.0001,0.0001,0.0001,Mannheim EDXRF,Corrosion,
562,SEALIP/VN/LV/6,Late Đông Sơn/Western Han,200 - 0 BC,Làng Vạc,105.428596°,19.316585°,burial,,Vietnam,bowl (single incised interior),0.0001,0.0405,24.7631,0.0001,0.0001,0.0001,0.0001,0.0001,0.0001,0.0001,0.0001,0.6626,0.0001,0.0868,0.0001,0.0001,0.0001,73.8684,0.0253,0.0001,0.5069,0.0001,0.0001,0.0001,0.0001,0.0001,0.0001,0.0001,0.0001,0.0001,0.0001,Mannheim EDXRF,Metal and corrosion,
563,SEALIP/VN/LV/7,Late Đông Sơn/Western Han,200 - 0 BC,Làng Vạc,105.428596°,19.316585°,burial,,Vietnam,bowl (triple incised interior),0.0001,0.9590,42.0240,0.0001,0.0001,0.3579,0.0001,0.0001,0.0001,0.0001,0.1087,17.0345,0.0001,0.9902,0.0001,0.0001,0.9450,32.4502,0.1111,0.0702,4.9463,0.0001,0.0001,0.0001,0.0001,0.0001,0.0001,0.0001,0.0001,0.0001,0.0001,Mannheim EDXRF,Corrosion,
564,SEALIP/VN/LV/8,Late Đông Sơn/Western Han,200 - 0 BC,Làng Vạc,105.428596°,19.316585°,burial,,Vietnam,bowl (thick wall),0.0001,0.0265,21.5558,0.0001,0.0001,0.1157,0.0001,0.0001,0.0001,0.0001,0.5682,16.5007,0.0152,0.7291,0.0001,0.0001,0.6565,56.9888,0.0685,0.0001,2.7675,0.0001,0.0001,0.0001,0.0001,0.0001,0.0001,0.0001,0.0001,0.0001,0.0001,Mannheim EDXRF,Corrosion,
565,SEALIP/VN/LV/9,Late Đông Sơn/Western Han,200 - 0 BC,Làng Vạc,105.428596°,19.316585°,burial,,Vietnam,bowl (no incision),0.0001,0.2133,25.8390,0.0001,0.0001,0.0852,0.0001,0.0001,0.0001,0.0001,0.0843,34.7837,0.0001,1.3066,0.0001,0.0001,0.4412,28.9774,0.0419,0.0241,8.1945,0.0001,0.0001,0.0001,0.0001,0.0001,0.0001,0.0001,0.0001,0.0001,0.0001,Mannheim EDXRF,Corrosion,
566,SEALIP/VN/LV/10,Late Đông Sơn/Western Han,200 - 0 BC,Làng Vạc,105.428596°,19.316585°,burial,,Vietnam,basin (chau),0.0001,0.2385,33.9125,0.0001,0.0001,0.1949,0.0001,0.0001,0.0001,0.0001,0.7314,32.7500,0.0001,0.8803,0.0001,0.0001,0.0001,25.2326,0.0726,0.0394,5.9409,0.0001,0.0001,0.0001,0.0001,0.0001,0.0001,0.0001,0.0001,0.0001,0.0001,Mannheim EDXRF,Corrosion,
567,SEALIP/VN/SK/1,Eastern Han,AD 25-220,Song Khoai,106.811938°,20.976858°,02SK-M03,,Vietnam,Eastern Han mirror,0.0001,0.0381,35.0846,0.0001,0.0001,0.0492,0.0001,0.0001,0.0001,0.0001,0.4139,5.5428,0.0001,0.0001,0.0001,0.0001,0.0001,58.6869,0.0370,0.0137,0.1150,0.0001,0.0001,0.0001,0.0001,0.0001,0.0001,0.0001,0.0001,0.0001,0.0001,Mannheim EDXRF,fragment. metal/corroded,
568,SEALIP/VN/SK/2,Eastern Han,AD 25-220,Song Khoai,106.811938°,20.976858°,02SK-M03,,Vietnam,gilded Eastern Han mirror,0.0001,0.2770,30.1061,0.0001,0.0001,0.1054,0.0001,0.0001,0.0001,0.0001,0.1163,5.5858,0.0001,0.0685,0.0001,0.0001,0.0001,63.5336,0.0427,0.0001,0.1559,0.0001,0.0001,0.0001,0.0001,0.0001,0.0001,0.0001,0.0001,0.0001,0.0001,Mannheim EDXRF,fragment. metal/corroded,
569,SEALIP/VN/TD/1,Đồng Dầu,1st 1/2 2nd mil- end of 2nd mil. ,Thành Dên,105.889906, 20.286842,,Vinh Phuc Provinc,Vietnam,awl? Ingot?,0.0001,0.0001,22.6423,0.0001,0.0001,0.0001,0.0001,0.0001,0.0001,0.0001,0.0001,0.0001,0.0001,0.0540,0.0001,0.0001,0.0001,75.0793,0.0001,0.0001,0.0690,0.0001,0.0001,0.0001,0.0001,0.0001,0.0001,0.0001,1.3723,0.6927,0.0001,pXRF,,
570,SEALIP/VN/TD/2,Đồng Dầu,1st 1/2 2nd mil- end of 2nd mil. ,Thành Dên,105.889906, 20.286842,,Vinh Phuc Provinc,Vietnam,awl? Rod?,0.0001,0.0001,31.2407,0.1600,0.0001,0.0001,0.0001,0.0001,0.0001,0.0001,0.0001,0.0001,0.0001,0.0640,0.0001,0.0001,0.0867,66.5320,0.0001,0.0001,0.0001,0.0001,0.0001,0.0001,0.0001,0.0001,0.0893,0.0001,1.1730,0.6470,0.0001,pXRF,,
571,SEALIP/VN/TD/3,Đồng Dầu,1st 1/2 2nd mil- end of 2nd mil. ,Thành Dên,105.889906, 20.286842,,Vinh Phuc Provinc,Vietnam,knife,0.0001,0.0001,23.4037,0.0001,0.0001,0.0001,0.0001,0.0001,0.0001,0.0001,0.0001,0.0433,0.0001,0.0520,0.0001,0.0001,0.0500,74.6433,0.0001,0.0001,0.0001,0.0001,0.0001,0.0001,0.1577,0.0001,0.1060,0.0001,0.7313,0.8110,0.0001,pXRF,,
572,SEALIP/VN/TD/4,Đồng Dầu,1st 1/2 2nd mil- end of 2nd mil. ,Thành Dên,105.889906, 20.286842,,Vinh Phuc Provinc,Vietnam,floral decoration?,0.0001,0.0001,34.0120,0.0001,0.0001,0.0001,0.0001,0.0001,0.0001,0.0001,0.0001,0.0001,0.0001,0.0667,0.0001,0.0001,0.0001,62.7093,0.0001,0.0001,0.1797,0.0001,0.0001,0.0001,0.0001,0.0001,0.0001,0.0001,1.4150,1.5853,0.0001,pXRF,,
573,SEALIP/VN/TD/5,Đồng Dầu,1st 1/2 2nd mil- end of 2nd mil. ,Thành Dên,105.889906, 20.286842,,Vinh Phuc Provinc,Vietnam,awl? Ingot?,0.0001,0.0001,11.6320,0.1207,0.0001,0.0001,0.0001,0.0001,0.0001,0.0001,0.0001,0.0001,0.0001,0.0463,0.0001,0.0001,0.0001,86.8993,0.0001,0.0001,0.0233,0.0001,0.0001,0.0001,0.0001,0.0001,0.2907,0.0001,0.7027,0.2727,0.0001,pXRF,,
574,SEALIP/VN/TD/6,Đồng Dầu,1st 1/2 2nd mil- end of 2nd mil. ,Thành Dên,105.889906, 20.286842,,Vinh Phuc Provinc,Vietnam,awl? Ingot?,0.0001,0.0001,29.5910,0.1017,0.0001,0.0001,0.0001,0.0001,0.0001,0.0001,0.2763,0.0610,0.0001,0.1573,0.0001,0.0001,0.1517,55.4847,0.0001,0.0001,0.9637,0.0001,0.0001,0.0001,0.0001,1.4873,0.0001,0.0001,2.4797,5.2830,0.0520,pXRF,corroded,
575,SEALIP/VN/THD/1,Đông Sơn,500 - 100 BC,Thieu Duong,105.773263, 19.864941,probably cemetery,Than Hoa Province,Vietnam,mini drum,0.0001,0.0001,20.3337,0.1190,0.0407,0.0001,0.0001,0.0001,0.0001,0.0097,0.0001,0.1483,0.0001,0.0677,0.0001,0.0001,0.0001,73.5233,0.0477,0.0001,2.7993,0.0001,0.0001,0.0001,0.0001,0.0001,0.3493,0.0001,1.0293,1.1600,0.0001,pXRF,,
576,SEALIP/VN/THD/2,Đông Sơn,500 - 100 BC,Thieu Duong,105.773263, 19.864941,probably cemetery,Than Hoa Province,Vietnam,mini drum,0.0001,0.0001,20.8847,0.0990,0.0930,0.0001,0.0001,0.0001,0.0001,0.0057,0.0001,0.3783,0.0001,0.0173,0.0001,0.0001,0.0001,74.6507,0.0001,0.0001,0.2440,0.0001,0.0001,0.0001,0.0001,0.0001,0.0001,0.0001,0.0001,1.9300,0.0027,pXRF,corroded,
577,SEALIP/VN/THD/3,Đông Sơn,500 - 100 BC,Thieu Duong,105.773263, 19.864941,probably cemetery,Than Hoa Province,Vietnam,mini drum,0.0001,0.4470,0.3815,0.3040,0.2483,0.1203,0.0001,0.0001,0.0001,0.0055,0.0001,1.3410,0.0001,0.0228,0.0001,0.0001,0.0001,93.1963,0.0180,0.0001,0.0383,0.0001,0.0910,0.1840,0.4863,1.4213,0.0001,0.0001,0.4553,0.9800,0.0001,pXRF,,
578,SEALIP/VN/TKL/1,,,Thap Khe Lo,?,,,,Vietnam,decorated situla,0.0001,0.0418,14.7479,0.0001,0.0001,0.0208,0.0001,0.0001,0.0001,0.0001,0.0437,12.9190,0.0001,0.0001,0.0001,0.0001,0.4488,71.5332,0.0297,0.0001,0.2089,0.0001,0.0001,0.0001,0.0001,0.0001,0.0001,0.0001,0.0001,0.0001,0.0001,Mannheim EDXRF,fragment. metal/corroded,
579,SEALIP/VN/XL/1,Đông Sơn,500 - 100 BC,Xuân Lâp,105.529853, 19.976544,probably cemetery,Than Hoa Province,Vietnam,vessel handle,0.0001,0.0001,8.3700,0.0001,0.0001,0.0001,0.0001,0.0867,0.0593,0.0237,0.0001,14.9863,0.0001,0.0001,0.0001,0.0001,0.0001,76.4610,0.0001,0.0001,0.0001,0.0001,0.0001,0.0001,0.0001,0.0001,0.0001,0.0001,0.0001,0.0001,0.0001,pXRF,,
580,SEALIP/VN/XL/2,Đông Sơn,500 - 100 BC,Xuân Lâp,105.529853, 19.976544,probably cemetery,Than Hoa Province,Vietnam,socketed axe,0.0001,0.0001,10.8043,0.0001,0.0001,0.0001,0.0001,0.0330,0.0270,0.0197,0.0001,10.7410,0.0001,0.0001,0.0001,0.0001,0.0001,78.3723,0.0001,0.0001,0.0001,0.0001,0.0001,0.0001,0.0001,0.0001,0.0001,0.0001,0.0001,0.0001,0.0001,pXRF,,
581,SEALIP/VN/XL/3,Đông Sơn,500 - 100 BC,Xuân Lâp,105.529853, 19.976544,probably cemetery,Than Hoa Province,Vietnam,socketed with wood,0.0001,0.0843,27.1960,0.0157,0.0001,0.0001,0.0001,0.0001,0.0001,0.0183,0.0001,33.3960,0.0001,0.0001,0.0001,0.0001,0.0001,35.8373,0.0001,0.0001,0.7683,0.0001,0.0001,0.0001,0.0001,2.3433,0.0001,0.0001,0.0001,0.3230,0.0001,pXRF,corroded,
582,SEALIP/VN/XL/4,Đông Sơn,500 - 100 BC,Xuân Lâp,105.529853, 19.976544,probably cemetery,Than Hoa Province,Vietnam,thap fragment,0.0001,0.0067,8.7507,0.0060,0.0001,0.0001,0.0001,0.0001,0.0001,0.0163,0.1880,29.1933,0.0001,0.0001,0.0001,0.0001,0.0001,60.0887,0.0500,0.0001,0.2187,0.0001,0.0001,0.0001,0.0463,1.3710,0.0001,0.0001,0.0001,0.0001,0.0001,pXRF,,
583,SEALIP/VN/YP/1,,,Yen Phu,105.925927°,21.194357°,,,Vietnam,bearded axe,0.0001,0.0824,14.9920,0.0001,0.0001,0.0204,0.0001,0.0001,0.0001,0.0001,0.0892,0.7529,0.0001,0.4146,0.0001,0.0001,1.8954,81.4175,0.0442,0.0001,0.2828,0.0001,0.0001,0.0001,0.0001,0.0001,0.0001,0.0001,0.0001,0.0001,0.0001,Mannheim EDXRF,fragment. metal/corroded,
